Repository: berlinguette/ada

# Project Ada: public data repository
This repository contains data associated with Project Ada's robotic chemistry and materials science experiments.  For more information, see http://www.projectada.ca.

 - Taherimakhsousi, N. et al. Quantifying Defects in Thin Films using Machine Vision ([GitHub folder](https://github.com/berlinguette/ada/tree/master/2020_02%20Quantifying%20Thin-film%20Defects%20using%20Machine%20Vision))
 - MacLeod, B. P. et al. Self-driving laboratory for accelerated discovery of thin-film materials. Science Advances 6, eaaz8867 (2020) ([GitHub folder](https://github.com/berlinguette/ada/tree/master/2020_01%20Self-driving%20laboratory%20for%20accelerated%20discovery%20of%20thin-film%20materials))

## Data organization

The `data/optimizations` directory contains four optimizations (or campaigns). These optimizations are labelled `%Y-%m-%d_%H-%M-%S` (see [ref](https://strftime.org/)), and contain all the raw data collected for each optimization. Each optimization contains many samples, labelled `sample_x`. Each sample directory contains directories for each measurement taken, including `CONDUCTIVITY`, `IMAGES`, and `SENSOR` for oven data. Note that the raw XRF data has not been included due to space limitations. Please communicate with the authors if the data is required.

The processed data for this campaign is in the folder prepended with `_results`.

Additional `.json` and `.log` files contain sample- and optimization-level metadata, such as instrument configuration and experimental parameters.

File: 2021/data/optimizations/2020-12-23_17-06-50_results/data_pipeline/processed_data/sample_aggregate.csv
INPUT_fuel_oxidizer_ratio,INPUT_acac_amount,INPUT_concentration,INPUT_anneal_temperature,sample,conductance_mean,conductance_std,conductance_mean_nz,conductance_std_nz,conductive_fraction,condxrf_avg,condxrf_std,condxrf_count,manual,condxrfman_avg,condxrfman_std
2.3184931595696985,0.5275379477598804,0.005856724594115303,220.0,0,0.02464640221262813,0.026624275749563803,0.04687649048284173,0.017496865354278492,0.5257731958762887,2.230600327402396e-07,7.321494722630918e-08,40,False,2.230600327402396e-07,7.321494722630918e-08
0.7239442860624128,0.7313330006187784,0.01127861373394053,260.0,1,0.5131661142241244,5.026351125402572,12.444278269935019,21.544904430828765,0.041237113402061855,1.8300194664948933e-05,3.6586137401396865e-05,4,False,1.8300194664948933e-05,3.6586137401396865e-05
2.0639714129129083,1.0,0.011926395589248805,200.0,2,0.0010230514744243287,0.005033066762203092,0.014176570431308553,0.012827862002009643,0.07216494845360824,4.489409464037999e-08,5.0618076162816416e-08,7,False,4.489409464037999e-08,5.0618076162816416e-08
0.6525601479502984,0.0,0.005818824533383462,220.0,3,0.059265771773721075,0.07183730676445875,0.1402141429768523,0.029310658241768886,0.42268041237113396,5.675108679951184e-07,1.1583464010153127e-07,32,False,5.675108679951184e-07,1.1583464010153127e-07
1.0525383000190447,0.12865458815624575,0.011864456747167582,260.0,4,0.03099626107118393,0.03389873056815077,0.06263827758135086,0.01844414641092724,0.4948453608247423,1.3303326731935939e-07,3.201926614529024e-08,39,False,1.3303326731935939e-07,3.201926614529024e-08
0.6437676977954692,0.6855002402130457,0.011605771441710728,200.0,5,1.1509775381881226e-05,0.00011277230695862556,0.0011164482120424788,0.0,0.010309278350515464,1.4168081375417267e-09,0.0,1,True,0.0,1e-07
1.0132485015067616,0.9015547996275672,0.006041262443163414,220.0,6,0.05407539117416313,0.06818765621456196,0.12793446204619086,0.03938336783849957,0.42268041237113396,5.279176825769745e-07,1.0246217037397312e-07,28,False,5.279176825769745e-07,1.0246217037397312e-07
2.0423123166357686,1.0,0.011899464513094916,260.0,7,0.01827575299855336,0.11092186302436624,0.06818261695614139,0.20615366703980909,0.26804123711340205,4.277474856147725e-08,2.7987646886655367e-08,19,False,4.277474856147725e-08,2.7987646886655367e-08
0.6493124843600478,0.7544541197763089,0.011047407894015059,234.2891845703125,8,0.02721464161628786,0.2186597715030035,0.17598801578532813,0.5319798440121496,0.15463917525773194,9.542166235670728e-09,1.1055197847606478e-08,10,False,9.542166235670728e-09,1.1055197847606478e-08
2.1201280259647395,0.5635462803092837,0.011279387530601207,191.01409912109372,9,0.0,0.0,0.0,0.0,0.0,0.0,0.0,0,True,0.0,1e-07
1.2647808778723524,0.4362735572356588,0.006197547697945489,205.7505798339844,10,0.0,0.0,0.0,0.0,0.0,0.0,0.0,0,True,0.0,1e-07
0.4760352002131872,0.003161327232805705,0.006008727762458066,263.44757080078125,11,0.07174569016405144,0.08528230601279052,0.165698379664595,0.03506456741083254,0.4329896907216495,6.270577603269768e-07,1.2844958094721492e-07,30,False,6.270577603269768e-07,1.2844958094721492e-07
0.18351631084851427,0.9794145522733568,0.007135125824731986,226.2304992675781,12,0.011305959167419343,0.048092628086807934,0.07311186928264507,0.10216659619860274,0.15463917525773194,3.1063144163970244e-08,2.8834676657477528e-08,10,False,3.1063144163970244e-08,2.8834676657477528e-08
0.5662413660365836,0.4472778729425845,0.00770569192310948,181.0500030517578,13,0.0,0.0,0.0,0.0,0.0,0.0,0.0,0,True,0.0,1e-07
1.700225167906734,0.4364719852998853,0.010151609737363105,261.66070556640625,14,0.07107418218089939,0.06343276896187648,0.12311063699191503,0.023736262102605286,0.5773195876288659,3.447144821094005e-07,5.575186107993264e-08,45,False,3.447144821094005e-07,5.575186107993264e-08
0.4083173577916658,0.8859279036378206,0.009972425719053636,258.59295654296875,15,0.0124852534449609,0.07242796474470499,0.09315919878163133,0.17783782933277606,0.13402061855670105,7.288561685044672e-08,4.30556831832962e-08,9,False,7.288561685044672e-08,4.30556831832962e-08
0.3192894100237961,0.8546553642375007,0.0065060399063961724,200.2307891845703,16,0.0408023146429913,0.0673189910801356,0.09423391715167037,0.07369761412321392,0.4329896907216495,3.221408860788783e-07,7.767901260621941e-08,26,False,3.221408860788783e-07,7.767901260621941e-08
1.555961848892651,0.7844684671889218,0.006628745232132132,191.37966918945312,17,0.02835585297857768,0.07712759792796928,0.0550103547784407,0.10037001116915162,0.5154639175257731,1.2190655036399948e-07,6.74793866368344e-08,38,False,1.2190655036399948e-07,6.74793866368344e-08
1.22516904234653,0.8388251693268431,0.006027813441606176,187.7301025390625,18,0.009736677870825312,0.01578135602199647,0.023611443836751383,0.016623654758746716,0.4123711340206185,8.980047445031154e-08,5.649512349413368e-08,32,False,8.980047445031154e-08,5.649512349413368e-08
0.677137989085406,0.001599420684595816,0.006823829994651747,187.97076416015625,19,0.0,0.0,0.0,0.0,0.0,0.0,0.0,0,True,0.0,1e-07
0.6161539878046057,0.6854556291285439,0.008193314611046278,235.84002685546875,20,0.026982738828904892,0.15738666060639958,0.11379676810451192,0.307551609231893,0.2371134020618557,1.3693593448852133e-07,1.4227576977181338e-07,20,False,1.3693593448852133e-07,1.4227576977181338e-07
1.9138782140494752,0.8349009770548428,0.010236019850055228,206.0760040283203,21,0.04540787261711345,0.34409819100636074,0.15730584442357154,0.6265633040581389,0.28865979381443296,4.430965979769042e-08,3.572702693223492e-08,21,False,4.430965979769042e-08,3.572702693223492e-08
1.9052461236346188,0.2639737768695874,0.00893651282466279,194.2229461669922,22,0.0,0.0,0.0,0.0,0.0,0.0,0.0,0,True,0.0,1e-07
0.7871135572733367,0.7843903609949696,0.005931705305819456,278.2362060546875,23,0.08837232921502297,0.08325631944960475,0.15038799883960055,0.04969399676174535,0.5876288659793815,6.462279471904813e-07,1.8861286042756735e-07,53,False,6.462279471904813e-07,1.8861286042756735e-07
1.828055230368973,0.3646567817411741,0.008200177819608367,243.98753356933597,24,0.057056634282905534,0.051111413050432986,0.09709637763933048,0.02362010160958085,0.5876288659793815,3.5043544528272515e-07,7.739572042164987e-08,44,False,3.5043544528272515e-07,7.739572042164987e-08
0.47493179963474697,0.3926618966855892,0.0108333062250077,265.2755126953125,25,0.028408211223334718,0.15249815210711903,0.22963304072195564,0.3765310021346226,0.12371134020618554,1.792188975262671e-08,1.3129060288344429e-08,5,False,1.792188975262671e-08,1.3129060288344429e-08
1.5931866677417452,0.6225943564398634,0.006446742364642682,242.4893341064453,26,0.0352968891081991,0.039484606376592415,0.06847596486990626,0.027432772494069974,0.5154639175257731,2.7923639825153264e-07,5.658742274082508e-08,33,False,2.7923639825153264e-07,5.658742274082508e-08
1.5989927708122915,0.4231594778853558,0.009479139573492194,256.02850341796875,27,0.062375605139044436,0.06367725826208334,0.12347823874463901,0.021954270136765437,0.5051546391752577,3.6319622151115725e-07,7.242470311784549e-08,42,False,3.6319622151115725e-07,7.242470311784549e-08
1.0416879613227503,0.6514632343041622,0.009139424174762493,193.8902282714844,28,0.002052216494374988,0.00813585889509913,0.014218928568169559,0.016900289215189438,0.14432989690721648,2.2202100883631985e-08,1.7306244757480794e-08,8,False,2.2202100883631985e-08,1.7306244757480794e-08
1.0674517008183622,0.6408553038760352,0.011161253506619652,253.3841552734375,29,0.1827708963845874,0.9639724276722728,0.2906356876935243,1.202621758816422,0.6288659793814433,1.2603137200112314e-07,1.0596645889404144e-07,33,False,1.2603137200112314e-07,1.0596645889404144e-07
1.46089427877499,0.6980747615101084,0.0064878662951265475,191.34103393554688,30,0.0,0.0,0.0,0.0,0.0,0.0,0.0,0,True,0.0,1e-07
0.1440203001906288,0.035815730840094935,0.01031120243161888,237.27679443359372,31,0.0,0.0,0.0,0.0,0.0,0.0,0.0,0,True,0.0,1e-07
1.3794401785290171,0.4209633525101907,0.008834437312906847,213.50131225585938,32,0.00495347534526497,0.007178511786608284,0.012986138067316272,0.0055481167192765754,0.38144329896907214,4.059018029108375e-08,1.3142561886401429e-08,27,False,4.059018029108375e-08,1.3142561886401429e-08
0.3319241836903281,0.64026652311587,0.010922764381737731,224.81103515625,33,0.003867810777124104,0.016460628250046818,0.05359680648300543,0.03300468338058556,0.07216494845360824,1.849891238803988e-07,1.3113402984429464e-07,7,False,1.849891238803988e-07,1.3113402984429464e-07
0.3273602467903798,0.6527667287596904,0.008966852488563805,206.2417297363281,34,0.0020655482653005428,0.00872036852766632,0.025044772716769068,0.0186154257784343,0.08247422680412371,1.1841564886619791e-07,1.0985326164824245e-07,7,False,1.1841564886619791e-07,1.0985326164824245e-07
0.998532232373164,0.6245860404443553,0.006643857418732775,251.3965759277344,35,0.11134659068428572,0.10720746296652807,0.18001032160626193,0.07887256325530702,0.6185567010309279,5.806680315557346e-07,2.244740176402334e-07,56,False,5.806680315557346e-07,2.244740176402334e-07
1.2199194589276987,0.2810854023223233,0.011163439834996907,210.8817443847656,36,0.0057756794473576,0.010468411155130444,0.018674696879789576,0.010651201961928541,0.30927835051546393,4.4941112467344044e-08,2.6768956940214028e-08,20,False,4.4941112467344044e-08,2.6768956940214028e-08
1.242606750860436,0.5445101016393356,0.010860779323445544,191.7434234619141,37,0.0,0.0,0.0,0.0,0.0,0.0,0.0,0,True,0.0,1e-07
1.072507278318951,0.4819598362249935,0.0076793006786465435,262.36358642578125,38,0.04044706561167778,0.05207358778401719,0.10324645695612483,0.02092965783780841,0.3917525773195876,4.160794202127269e-07,8.89348341738526e-08,32,False,4.160794202127269e-07,8.89348341738526e-08
1.2082375171287605,0.6429538994408515,0.0063936224564835565,262.9237060546875,39,0.0978797602021284,0.11756546660919776,0.18616346548247945,0.0992623529661198,0.5257731958762887,6.001912970601419e-07,1.5799664429794555e-07,39,False,6.001912970601419e-07,1.5799664429794555e-07
0.3147977153267825,0.06356256417961614,0.007593067343586433,259.38018798828125,40,0.09419990076605524,0.4773270326421753,0.2030531194290524,0.6848511917587456,0.4639175257731959,1.6178823380560779e-07,1.6645481112653e-07,33,False,1.6178823380560779e-07,1.6645481112653e-07
0.4714884432296481,0.5567277979093419,0.0061726936374323395,245.83518981933597,41,0.10993346087251757,0.3309500873331692,0.1974730686043371,0.4236247802891516,0.5567010309278351,2.877733913293547e-07,2.2488356712955756e-07,42,False,2.877733913293547e-07,2.2488356712955756e-07
1.6701389029788265,0.6745862710558332,0.00936318541639339,213.9300842285156,42,0.013528764562180023,0.021006051328969662,0.038596769486219484,0.01706834049802151,0.3505154639175257,1.1877603560950336e-07,5.285809224628138e-08,30,False,1.1877603560950336e-07,5.285809224628138e-08
0.2852713641439133,0.00645709801970881,0.011828791835714869,238.73486328125,43,0.026801914812103957,0.05990137649646295,0.08964778402669253,0.0797987061297169,0.29896907216494845,1.9456227516026632e-07,1.6964745817369234e-07,24,False,1.9456227516026632e-07,1.6964745817369234e-07
1.488420661973648,0.42112756011327457,0.009389331405494855,274.64224243164057,44,0.04218388571127952,0.04049766386474859,0.06935316803379853,0.02849728597862328,0.6082474226804123,2.039923536310188e-07,5.586863908515924e-08,46,False,2.039923536310188e-07,5.586863908515924e-08
0.7809437389433864,0.6704617187127961,0.010766898902664229,249.60479736328125,45,0.1995539042953904,1.2779833631324071,0.4207984503620188,1.830549053751369,0.4742268041237113,3.1693098054412505e-07,2.340495910433973e-07,36,False,3.1693098054412505e-07,2.340495910433973e-07
1.8136629481465736,0.9107683610183774,0.010458892044832252,264.76516723632807,46,0.07805146180256209,0.4704198607644686,0.2442255417693072,0.8073752257143553,0.31958762886597936,7.216163215331326e-08,4.2432911027303096e-08,23,False,7.216163215331326e-08,4.2432911027303096e-08
0.2529727121188095,0.11942516341163463,0.006728260387925812,245.66094970703125,47,0.08305458056478066,0.10210136417517253,0.14386239847828078,0.09648363232702176,0.5773195876288659,3.619766380943439e-07,1.860778700143232e-07,44,False,3.619766380943439e-07,1.860778700143232e-07
1.1692402441089198,0.4098287660131987,0.009758697470529308,219.53761291503903,48,0.04348355063112296,0.0337895559202521,0.05549874225288063,0.02811379061250071,0.7835051546391752,1.4204856277503462e-07,7.488435390175585e-08,68,False,1.4204856277503462e-07,7.488435390175585e-08
1.1582394311284356,0.8557005027071509,0.006712816190883493,210.98619079589844,49,0.06582417328419972,0.07958738481621506,0.11201657558890127,0.07486558568435639,0.5876288659793815,3.8704577292925023e-07,1.7724537375371207e-07,39,False,3.8704577292925023e-07,1.7724537375371207e-07
0.4014082139553659,0.9930335402128956,0.006607534882364009,225.626708984375,50,0.019302590782592832,0.04159206156819239,0.06686968949683945,0.05302894775386922,0.28865979381443296,2.1796384348045315e-07,2.0222418398561688e-07,24,False,2.1796384348045315e-07,2.0222418398561688e-07
2.122894599444685,0.1564733908908031,0.007033235174489219,217.8981475830078,51,0.0,0.0,0.0,0.0,0.0,0.0,0.0,0,True,0.0,1e-07
0.03852638395056559,0.3641352323628472,0.008737092798320056,241.0874786376953,52,0.005488329312873701,0.034831067838067865,0.06654599291859363,0.10318404431786646,0.08247422680412371,2.2468384679374825e-07,3.992627552717768e-07,7,False,2.2468384679374825e-07,3.992627552717768e-07
1.2264739373489864,0.9178080463959096,0.007995803919483952,221.8125305175781,53,0.015051272014630156,0.031987583288631154,0.058398935416765,0.03792861564758018,0.25773195876288657,1.7139179576918691e-07,1.0295055183771273e-07,21,False,1.7139179576918691e-07,1.0295055183771273e-07
2.116031347760061,0.7973476320537287,0.006622863424590655,247.32650756835938,54,0.020266776470332433,0.034785368611699494,0.059572039927946824,0.034860238460533995,0.3402061855670103,2.3787782175803037e-07,1.3227845999194285e-07,29,False,2.3787782175803037e-07,1.3227845999194285e-07
1.2724797958936152,0.37553189826321337,0.010563566992545136,229.0835723876953,55,0.032807048606187286,0.03430422821178048,0.0623977198980425,0.0197939165436065,0.5257731958762887,1.6895562359124986e-07,5.834595395971424e-08,38,False,1.6895562359124986e-07,5.834595395971424e-08
0.9859593284102828,0.19994140520960624,0.011299847101182012,222.42608642578125,56,0.021729883516521414,0.032509306169705765,0.06586870940945554,0.0172111645409133,0.32989690721649484,1.4446075356340618e-07,4.674205627561115e-08,27,False,1.4446075356340618e-07,4.674205627561115e-08
1.9717930486012016,0.27998273637010346,0.009350387247497129,193.2445068359375,57,0.0,0.0,0.0,0.0,0.0,0.0,0.0,0,True,0.0,1e-07
2.267452823156593,0.6940803125987319,0.0061389244014229795,276.46014404296875,58,0.032184816936149635,0.039714423319138326,0.06371280087360234,0.03336983965559223,0.5051546391752577,2.7538220022720585e-07,1.4124193350385412e-07,45,False,2.7538220022720585e-07,1.4124193350385412e-07
1.8970154172885163,0.5515398449835759,0.008988482417727699,203.6941375732422,59,0.0,0.0,0.0,0.0,0.0,0.0,0.0,0,True,0.0,1e-07
0.19664367065200486,0.9604375890482534,0.008978010979419917,199.0947723388672,60,2.2303544567385715e-05,0.00021852921458207517,0.0021634438230364143,0.0,0.010309278350515464,5.1148486695300895e-09,0.0,1,True,0.0,1e-07
0.6387300650294385,0.8275339403146493,0.006030000722052936,192.97093200683597,61,0.010149187606367871,0.02199465010274176,0.031757135413473664,0.02876644951839996,0.31958762886597936,7.742185479891866e-08,5.4526492032826927e-08,27,False,7.742185479891866e-08,5.4526492032826927e-08
1.238585401318461,0.2473963027130492,0.0078693941319987,213.1377868652344,62,0.00012944356261579076,0.0004413802009141327,0.0010463354644776417,0.0007844680024544293,0.12371134020618554,2.286000739387399e-09,1.6760233197497025e-09,11,False,2.286000739387399e-09,1.6760233197497025e-09
0.8560318699600269,0.4525086484491211,0.006997181685562873,213.22091674804688,63,0.05125236783987177,0.05277531156251111,0.09380150340504832,0.033261538680730784,0.5463917525773195,3.1866802063896576e-07,1.2354478896331039e-07,46,False,3.1866802063896576e-07,1.2354478896331039e-07
