Repository: berlinguette/ada

# Project Ada: public data repository
This repository contains data associated with Project Ada's robotic chemistry and materials science experiments.  For more information, see http://www.projectada.ca.

 - Taherimakhsousi, N. et al. Quantifying Defects in Thin Films using Machine Vision ([GitHub folder](https://github.com/berlinguette/ada/tree/master/2020_02%20Quantifying%20Thin-film%20Defects%20using%20Machine%20Vision))
 - MacLeod, B. P. et al. Self-driving laboratory for accelerated discovery of thin-film materials. Science Advances 6, eaaz8867 (2020) ([GitHub folder](https://github.com/berlinguette/ada/tree/master/2020_01%20Self-driving%20laboratory%20for%20accelerated%20discovery%20of%20thin-film%20materials))

## Data organization

The `data/optimizations` directory contains four optimizations (or campaigns). These optimizations are labelled `%Y-%m-%d_%H-%M-%S` (see [ref](https://strftime.org/)), and contain all the raw data collected for each optimization. Each optimization contains many samples, labelled `sample_x`. Each sample directory contains directories for each measurement taken, including `CONDUCTIVITY`, `IMAGES`, and `SENSOR` for oven data. Note that the raw XRF data has not been included due to space limitations. Please communicate with the authors if the data is required.

The processed data for this campaign is in the folder prepended with `_results`.

Additional `.json` and `.log` files contain sample- and optimization-level metadata, such as instrument configuration and experimental parameters.

File: 2021/processed_data/campaign 2020-12-18_17-38-40.csv
sample,x0: fuel to oxidizer ratio,x1: acac amount,x2: total concentration,x3: temperature,conductance - mean,conductance - std,XRF-normalized conductance - mean,XRF-normalized conductance - std,Conductivity - mean
0,2.182153593374585,0.4942050256322833,0.005909707450983332,220.0,0.02587435839967168,0.025007735395992492,2.019669615318289e-07,7.12262353917907e-08,27.919596381337772
1,0.5596750784220919,0.6683970876374391,0.011784455953508707,260.0,0.0013548249528644875,0.007987101374304641,2.0082490637500666e-07,1.453980738681421e-07,27.76172046548567
2,2.0488488137231364,1.0,0.011970694939058982,200.0,0.010435163067371744,0.03591409355056193,7.071578337265558e-08,7.405797590212778e-08,9.775639117309353
3,0.5737748202139084,0.0,0.005905510363707128,220.0,0.08479634478904252,0.06340089779489924,4.5973336878980607e-07,1.1060401036346777e-07,63.5528207301434
4,1.1355459320954366,0.1012738488312184,0.011734285226484306,260.0,0.1024720061218456,0.08095697876969063,2.869372035238344e-07,5.939254082632253e-08,39.665749528606476
5,0.597429477540835,0.6580808582750451,0.01170384451414293,200.0,1.818653158757161e-06,1.7819089032223576e-05,0.0,1e-07,0.0
6,1.2397260234347809,0.8518056240749898,0.005967705353508521,220.0,0.11282829126521482,0.3000757817318952,3.9992572879704776e-07,1.7855967924476915e-07,55.28510626608729
7,2.049728629318369,1.0,0.012062329864339558,260.0,0.030805401635460587,0.054259076584736686,2.1794061684562331e-07,1.0108409806169787e-07,30.127769469219107
8,0.7342685911844163,0.3444551073110381,0.0061860458653708785,223.76487731933602,0.07088256336677652,0.06745866473783306,4.923808210490127e-07,7.520342826067798e-08,68.06595338829054
9,0.7029089086582482,0.31267848356975464,0.006713761349643704,203.22998046875,0.024349522419113173,0.03905549404290155,9.997502296286065e-08,6.098768122668014e-08,13.820390563721762
10,1.0579676926906127,0.03428542355272285,0.006046282391870409,217.36737060546875,0.05092800125666131,0.04653122524469328,3.770853804022921e-07,9.294546128609039e-08,52.12769228335419
11,0.8093645234062726,0.22141336465086026,0.007379158235370526,227.5157165527344,0.05314632532377202,0.06992591821445017,3.974000147269693e-07,6.425364859220082e-08,54.935955509565446
12,1.2059525087711744,0.5463573116411035,0.0062548992929644725,228.55636596679688,0.04701145907675649,0.05196008912414853,4.051479855768375e-07,4.9004806091456396e-08,56.00702286267111
13,0.8013734388317822,0.7785628168064498,0.0060493753932394645,212.15252685546875,0.10122918934312138,0.18606001746510875,4.918155350543559e-07,1.6266281794895288e-07,67.98780913790851
14,0.6806987032160196,0.9437034886344341,0.006307316228180915,200.7042388916016,0.07144094754900547,0.2219420366528012,2.735117962856803e-07,1.9152775048480888e-07,37.80984226287638
15,1.3403712102069854,0.7903584821799786,0.007788046361929471,195.17274475097656,0.04895187749656408,0.30327158943239496,1.2188897086164687e-08,1.364780852178004e-08,1.6849740393096482
16,0.590947933830117,0.7410464738711184,0.006112236334537575,213.7182464599609,0.06786659575947263,0.09885175131344978,3.908540010075752e-07,1.8005191910442855e-07,54.03104482731318
17,0.5692653537932494,0.05561120740638286,0.006445721426913904,232.60682678222656,0.052736187300152434,0.053564976436078264,3.6355173113725817e-07,6.280740289839356e-08,50.25682180938913
18,0.551370980981739,0.9827222510156579,0.007126989122156047,189.20944213867188,0.0014006114165399887,0.006196733929901166,8.04917438833068e-08,6.935435544140621e-08,11.127052584280111
19,1.1111013617309402,0.9627375794555572,0.006259742320138674,206.88351440429688,0.06683288295400618,0.08549145437411786,5.31703455952576e-07,1.2374313853790872e-07,73.50185283853389
20,1.0827245416628473,0.9408246828310736,0.006258836568125098,208.3402557373047,0.08111458172685558,0.16634233773771914,4.5646667729827e-07,1.4104686399862578e-07,63.10123841561884
21,1.1824891596087022,0.9919519580460512,0.007216189441139105,201.1848297119141,0.010426518007366352,0.028732490936516013,7.292806177120691e-08,6.391058089510042e-08,10.081461017595613
22,1.2411663517347096,0.7862181295387826,0.005868824063781631,188.1389312744141,0.002697137837476112,0.0049486975548176685,3.674932074600125e-08,1.6069703846550978e-08,5.080168532193228
23,1.0527064981333405,0.6576613302944416,0.009822274355997309,180.636474609375,0.0,0.0,0.0,1e-07,0.0
24,1.9944537408822733,0.5929851984186832,0.011053304586871078,180.02757263183594,0.0,0.0,0.0,1e-07,0.0
25,1.8102469686744909,0.14871395707989282,0.008753177075953224,181.8005523681641,0.0,0.0,0.0,1e-07,0.0
26,0.6455293023384361,0.6167358602771479,0.00630599786893895,180.0062255859375,0.0,0.0,0.0,1e-07,0.0
27,1.1003763803585205,0.00396513438806981,0.011750045477732163,183.13819885253903,0.0,0.0,0.0,1e-07,0.0
28,0.7620335101096108,0.03180387100087437,0.006985268714961111,217.77413940429688,0.03909550693745357,0.04468875482740086,2.734179842928528e-07,4.007507981054577e-08,37.7968738399442
29,1.8264216833612184,0.9310109619054804,0.009132392736854272,224.55691528320312,0.012278227488171593,0.029838512303355973,1.7586101282500483e-07,9.377338819200807e-08,24.31075092702038
30,2.0070127478504722,0.10951841605579272,0.010710007984648016,188.76502990722656,0.0,0.0,0.0,1e-07,0.0
31,0.8476537187357409,0.9740191344454708,0.007410297162936387,270.44790649414057,0.017155918761406708,0.04957675032794809,3.3391564749897954e-07,2.3055170111789022e-07,46.159976032096445
32,1.785844898092694,0.5394322184336099,0.010682412888005236,243.1016845703125,0.0951090268146617,0.09759877594900952,4.309496185485797e-07,1.26595425636095e-07,59.57380018648074
33,1.3420124719955941,0.24101958187729064,0.010972943901470184,216.13864135742188,0.016316271200152097,0.01874582277654466,7.916423337743042e-08,4.215715081867324e-08,10.943539611490191
34,1.0701168425205696,0.3109451428797688,0.010352541599847937,213.9108123779297,0.013050553954085685,0.017387552509483185,5.773647782902691e-08,2.8764014510090864e-08,7.981400251013078
35,0.8168513694790988,0.9427720045348038,0.01013747112929223,205.7041778564453,0.08452045829625215,0.6940204428620718,5.627676171076168e-08,4.320904631598608e-08,7.779611381466334
36,1.0471548140881146,0.0390981309447798,0.006408030043847494,271.7425537109375,0.09820434297844112,0.09556567910585258,6.620234863880088e-07,1.3262531837512223e-07,91.51708969987338
37,1.7426415381365639,0.12205377087713687,0.010473136893802758,247.79901123046875,0.015218865042115318,0.018119360157756056,7.727847025165885e-08,1.979394122808058e-08,10.682854671027513
38,1.6973597964781484,0.00024644109729920235,0.006682157815903508,182.6995391845703,0.0,0.0,0.0,1e-07,0.0
39,1.4218360177138871,0.4403529499655487,0.012356554414087985,185.01507568359366,0.0,0.0,0.0,1e-07,0.0
40,1.5179454683629767,0.5985742049950044,0.008212018967348427,228.2280731201172,0.028381406455326105,0.043585061296050144,2.780119423744751e-07,6.154576076698781e-08,38.43193540872195
41,1.7552931993476606,0.6155084011662998,0.00926853695432729,234.9199523925781,0.0277364300831506,0.044585959436242495,2.77935878843506e-07,1.704789435641008e-07,38.42142050535414
42,1.9505708617303976,0.2200962751870226,0.01029692035730185,250.6461181640625,0.0176818581388751,0.021907761250692,8.297578047364031e-08,4.0445202229381314e-08,11.4704419112897
43,1.9343768171811848,0.5443536020179269,0.0066189016511663855,233.92300415039062,0.03248505035214249,0.03641364427348138,2.650288891398782e-07,6.834979468325077e-08,36.63717846749697
44,1.655665735989328,0.3711442111961117,0.006438066663276185,225.9360656738281,0.0051080841630671385,0.008374895560259075,4.301633536081042e-08,2.4690074267118112e-08,5.946510815279179
45,1.7426846709673065,0.9339548673709624,0.00749055094916293,262.9286499023437,0.028488354605346745,0.05236676027538121,1.2690711505618447e-07,9.258679141248528e-08,17.543440785636985
46,1.8689874504201085,0.19418728641352506,0.007746824672095758,243.15219116210938,0.018106085529949828,0.020872526381785227,1.0905601089336543e-07,2.498717732397571e-08,15.07573210988617
47,1.3014221340848866,0.7058063075503666,0.0078797085545698,265.31875610351557,0.052683638598711335,0.066657554097593,3.516839631950531e-07,1.305317951384367e-07,48.616240159892335
48,0.7771206867911475,0.3087104306694112,0.011302965816653484,217.81951904296875,0.057099909540414176,0.0759341644674374,3.500090190951109e-07,1.5790946424182383e-07,48.384698511312735
49,0.7981396947173981,1.0,0.006338625347929887,241.6945953369141,0.05365870004258872,0.06422875092623327,5.313531320894165e-07,9.005483695214507e-08,73.45342461647233
50,0.5085255935904907,0.8940829679695809,0.006674349615267874,269.87307739257807,0.0809015758189313,0.07949451862892011,5.722284817706411e-07,9.638530028313317e-08,79.10396892525515
51,1.5528419213265447,0.5395235700610036,0.0068998396176984216,227.1857147216797,0.02740361888355821,0.0278880650021666,2.0283454265951198e-07,4.768124054100576e-08,28.03952943736466
52,1.6310019325153189,0.9466299258750082,0.009315802715423272,231.0165863037109,0.01828874205273344,0.03757828681861824,1.5796581002362182e-07,1.1466110007536616e-07,21.836946124554903
53,0.7796628978139069,0.9027891782601768,0.007275243269530563,266.06658935546875,0.029636767568981717,0.055728264579980466,3.9564552809690645e-07,1.3743242778100868e-07,54.69341802622518
54,1.8130308062042144,0.7570755042344808,0.010274401108340304,203.8439483642578,0.0025335494826048627,0.007407411790448228,7.518398290858447e-08,4.021658817741384e-08,10.39331602173095
55,0.7438570448018068,0.2591889279090813,0.011232210417525928,223.2939453125,0.026080301807776717,0.04432549280772685,1.865751700617171e-07,5.818895883116152e-08,25.79185923971861
56,0.7269344461964524,0.783271164814733,0.006128187235030031,241.86392211914062,0.07686828244348241,0.10130832603645527,7.377711140160055e-07,1.1134274230581267e-07,101.98832308466763
57,1.9312162864812268,0.301562196569912,0.008154030211453979,195.275146484375,0.0,0.0,0.0,1e-07,0.0
58,0.6966460552796632,0.5129196495643721,0.007047114866879338,223.2632751464844,0.00588232188567327,0.02486525747003061,1.9378347145757484e-07,1.3328282564418856e-07,26.78832353289295
59,1.6684002830724127,0.02134004749678111,0.006219859869869053,242.42926025390625,0.0156669998658921,0.05406714859163512,7.823754469206204e-08,1.4552927068535093e-08,10.81543561928075
60,0.7453484705405603,0.3377559096036093,0.00738964468506925,274.74383544921875,0.1012796675576124,0.09880585650126764,4.378426702586803e-07,1.7756548832237895e-07,60.52668485693398
61,1.9114890581809871,0.7709276923882521,0.005982236250336009,229.5456695556641,0.03246332111155327,0.04396756083411883,2.471424285491377e-07,1.147725432359982e-07,34.164582174536065
62,1.202726342252897,0.9867168016121354,0.007115807688296333,262.63943481445307,0.019567201413070147,0.0400059133850452,3.401836645847957e-07,7.122659315424117e-08,47.026456895204035
63,1.843081477205707,0.9232917480329668,0.007409058383386836,258.64727783203125,0.03180384162711861,0.09611643413848596,1.8284882325806361e-07,1.1485375492932401e-07,25.27673489489602
64,1.0515054863822366,0.67110560429702,0.011458391440939984,211.9935607910156,0.4071667377666088,3.4881545130394422,3.1882054043167245e-08,2.3952479112749226e-08,4.407325207756552

File: 2021/processed_data/campaign 2020-12-23_17-06-50.csv
sample,x0: fuel to oxidizer ratio,x1: acac amount,x2: total concentration,x3: temperature,conductance - mean,conductance - std,XRF-normalized conductance - mean,XRF-normalized conductance - std,Conductivity - mean
0,2.3184931595696985,0.5275379477598804,0.005856724594115303,220.0,0.02664829275380864,0.031685941747464426,2.230600327402396e-07,7.321494722630918e-08,30.83546950293659
2,2.0639714129129083,1.0,0.011926395589248805,200.0,0.0010230514744243287,0.005033066762203092,4.489409464037999e-08,5.0618076162816416e-08,6.206089316580898
3,0.6525601479502984,0.0,0.005818824533383462,220.0,0.059265771773721075,0.07183730676445875,5.675108679951184e-07,1.1583464010153127e-07,78.45181338705902
4,1.0525383000190447,0.12865458815624575,0.011864456747167582,260.0,0.03099626107118393,0.03389873056815077,1.3303326731935939e-07,3.201926614529024e-08,18.390310477893596
5,0.6437676977954692,0.6855002402130457,0.011605771441710728,200.0,1.1509775381881226e-05,0.00011277230695862556,0.0,1e-07,0.0
6,1.0132485015067616,0.9015547996275672,0.006041262443163414,220.0,0.0540813727855167,0.0681829534924126,5.279176825769745e-07,1.0246217037397312e-07,72.97851345749682
7,2.0423123166357686,1.0,0.011899464513094916,260.0,0.01827575299855336,0.11092186302436624,4.277474856147725e-08,2.7987646886655367e-08,5.913114234584578
8,0.6493124843600478,0.7544541197763089,0.011047407894015059,234.2891845703125,0.02721464161628786,0.2186597715030035,9.542166235670728e-09,1.1055197847606478e-08,1.3190941126356974
9,2.1201280259647395,0.5635462803092837,0.011279387530601207,191.01409912109366,0.0,0.0,0.0,1e-07,0.0
10,1.2647808778723524,0.4362735572356588,0.006197547697945489,205.7505798339844,0.0,0.0,0.0,1e-07,0.0
11,0.4760352002131872,0.003161327232805705,0.006008727762458066,263.44757080078125,0.07174569016405144,0.08528230601279052,6.270577603269768e-07,1.2844958094721492e-07,86.68348250293299
12,0.18351631084851427,0.9794145522733568,0.007135125824731986,226.2304992675781,0.011305959167419343,0.048092628086807934,3.1063144163970244e-08,2.8834676657477528e-08,4.29412038887697
13,0.5662413660365836,0.4472778729425845,0.00770569192310948,181.0500030517578,0.0,0.0,0.0,1e-07,0.0
14,1.700225167906734,0.4364719852998853,0.010151609737363105,261.66070556640625,0.07107418218089939,0.06343276896187648,3.447144821094005e-07,5.575186107993264e-08,47.652790012289245
15,0.4083173577916658,0.8859279036378206,0.009972425719053636,258.59295654296875,0.0124852534449609,0.07242796474470499,7.288561685044672e-08,4.30556831832962e-08,10.075593498239602
16,0.3192894100237961,0.8546553642375007,0.0065060399063961724,200.2307891845703,0.04080099418926419,0.06731979013864836,3.221408860788783e-07,7.767901260621941e-08,44.53225145852075
17,1.555961848892651,0.7844684671889218,0.006628745232132132,191.37966918945312,0.02835585297857768,0.07712759792796928,1.2190655036399946e-07,6.74793866368344e-08,16.852170555963447
18,1.22516904234653,0.8388251693268431,0.006027813441606176,187.7301025390625,0.009736677870825312,0.01578135602199647,8.980047445031154e-08,5.649512349413368e-08,12.413876915755912
19,0.677137989085406,0.001599420684595816,0.006823829994651747,187.97076416015625,0.0,0.0,0.0,1e-07,0.0
20,0.6161539878046057,0.6854556291285439,0.008193314611046278,235.84002685546875,0.02698273882890489,0.15738666060639958,1.3693593448852133e-07,1.4227576977181336e-07,18.929809073838598
21,1.9138782140494752,0.8349009770548428,0.010236019850055228,206.0760040283203,0.04540787261711345,0.34409819100636074,4.4309659797690424e-08,3.572702693223492e-08,6.125297959443449
22,1.9052461236346188,0.2639737768695874,0.00893651282466279,194.2229461669922,0.0,0.0,0.0,1e-07,0.0
23,0.7871135572733367,0.7843903609949696,0.005931705305819456,278.2362060546875,0.08837232921502297,0.08325631944960475,6.462279471904813e-07,1.8861286042756735e-07,89.33353910488626
24,1.828055230368973,0.3646567817411741,0.008200177819608367,243.98753356933602,0.05705784155049104,0.05111006670589738,3.5043544528272515e-07,7.739572042164987e-08,48.443646999492806
25,0.474931799634747,0.3926618966855892,0.0108333062250077,265.2755126953125,0.028408211223334718,0.15249815210711906,1.792188975262671e-08,1.3129060288344429e-08,2.4774939648003524
26,1.5931866677417452,0.6225943564398634,0.006446742364642682,242.4893341064453,0.0352968891081991,0.039484606376592415,2.7923639825153264e-07,5.658742274082508e-08,38.60120227105882
27,1.5989927708122915,0.4231594778853558,0.009479139573492194,256.02850341796875,0.062375605139044436,0.06367725826208334,3.6319622151115725e-07,7.242470311784549e-08,50.20767671558202
28,1.0416879613227503,0.6514632343041622,0.009139424174762493,193.8902282714844,0.002052216494374988,0.00813585889509913,2.2202100883631985e-08,1.7306244757480794e-08,3.0691836466087494
29,1.0674517008183622,0.6408553038760352,0.011161253506619652,253.3841552734375,0.1827708963845874,0.9639724276722728,1.2603137200112314e-07,1.0596645889404144e-07,17.42237943755497
30,1.46089427877499,0.6980747615101084,0.0064878662951265475,191.34103393554688,0.0,0.0,0.0,1e-07,0.0
31,0.1440203001906288,0.03581573084009493,0.01031120243161888,237.27679443359366,0.0,0.0,0.0,1e-07,0.0
32,1.3794401785290171,0.4209633525101907,0.008834437312906847,213.50131225585938,0.00495347534526497,0.007178511786608284,4.0590180291083745e-08,1.3142561886401429e-08,5.611122939006999
33,0.3319241836903281,0.64026652311587,0.010922764381737731,224.81103515625,0.003867810777124104,0.016460628250046818,1.849891238803988e-07,1.3113402984429464e-07,25.572606700151194
34,0.3273602467903798,0.6527667287596904,0.008966852488563805,206.2417297363281,0.0020655482653005428,0.00872036852766632,1.1841564886619791e-07,1.0985326164824245e-07,16.369593801397247
35,0.998532232373164,0.6245860404443553,0.006643857418732775,251.3965759277344,0.11134659068428572,0.10720746296652807,5.806680315557346e-07,2.244740176402334e-07,80.2706390670094
36,1.2199194589276987,0.2810854023223233,0.011163439834996907,210.8817443847656,0.0057756794473576,0.010468411155130444,4.4941112467344044e-08,2.6768956940214028e-08,6.212588987327081
37,1.242606750860436,0.5445101016393356,0.010860779323445544,191.7434234619141,0.0,0.0,0.0,1e-07,0.0
38,1.0725072783189509,0.4819598362249935,0.007679300678646542,262.36358642578125,0.04044706561167778,0.05207358778401719,4.160794202127269e-07,8.89348341738526e-08,57.518167262667
39,1.2082375171287605,0.6429538994408515,0.006393622456483557,262.9237060546875,0.0978797602021284,0.11756546660919776,6.001912970601419e-07,1.5799664429794555e-07,82.96950470718416
40,0.3147977153267825,0.06356256417961614,0.007593067343586433,259.38018798828125,0.09419990076605524,0.4773270326421753,1.6178823380560779e-07,1.6645481112653e-07,22.3653520003578
41,0.4714884432296481,0.5567277979093419,0.0061726936374323395,245.83518981933602,0.1098750385863304,0.3309672570065129,2.8961165161777005e-07,2.2763603718948674e-07,40.03546104359481
42,1.6701389029788265,0.6745862710558332,0.00936318541639339,213.9300842285156,0.013528764562180023,0.021006051328969662,1.1877603560950336e-07,5.285809224628138e-08,16.419413100246715
43,0.2852713641439133,0.00645709801970881,0.011828791835714869,238.73486328125,0.02680191481210396,0.05990137649646295,1.9456227516026632e-07,1.6964745817369234e-07,26.89598413675865
44,1.488420661973648,0.42112756011327457,0.009389331405494855,274.64224243164057,0.04218388571127952,0.04049766386474859,2.039923536310188e-07,5.586863908515924e-08,28.1995834123573
45,0.7809437389433864,0.6704617187127961,0.010766898902664229,249.60479736328125,0.19954473314451854,1.2779847603017809,3.1686597315373744e-07,2.3413645878509914e-07,43.80305575888933
46,1.8136629481465736,0.9107683610183774,0.010458892044832252,264.76516723632807,0.07805146180256209,0.4704198607644686,7.216163215331326e-08,4.2432911027303096e-08,9.975510987828388
47,0.2529727121188095,0.11942516341163464,0.006728260387925812,245.66094970703125,0.08305458056478066,0.10210136417517253,3.619766380943439e-07,1.860778700143232e-07,50.03908341451662
48,1.1692402441089198,0.4098287660131987,0.009758697470529308,219.53761291503903,0.04348355063112296,0.0337895559202521,1.4204856277503462e-07,7.488435390175585e-08,19.63657079924469
49,1.1582394311284356,0.8557005027071509,0.006712816190883493,210.98619079589844,0.06582417328419972,0.07958738481621506,3.8704577292925023e-07,1.7724537375371207e-07,53.50460134334685
50,0.4014082139553659,0.9930335402128956,0.006607534882364009,225.626708984375,0.019302590782592832,0.04159206156819239,2.1796384348045315e-07,2.0222418398561688e-07,30.130980282833512
51,2.122894599444685,0.1564733908908031,0.007033235174489219,217.8981475830078,0.0,0.0,0.0,1e-07,0.0
52,0.03852638395056559,0.3641352323628472,0.008737092798320056,241.0874786376953,0.005488329312873701,0.034831067838067865,2.2468384679374825e-07,3.992627552717768e-07,31.05994301399231
53,1.2264739373489864,0.9178080463959096,0.007995803919483952,221.8125305175781,0.015051272014630156,0.031987583288631154,1.7139179576918691e-07,1.0295055183771273e-07,23.692933362243274
54,2.116031347760061,0.7973476320537287,0.006622863424590655,247.32650756835938,0.020269348676590727,0.03478387908144786,2.3787782175803037e-07,1.3227845999194285e-07,32.883857444720526
55,1.2724797958936152,0.37553189826321337,0.010563566992545136,229.0835723876953,0.032807048606187286,0.03430422821178048,1.6895562359124986e-07,5.8345953959714237e-08,23.35616073662387
56,0.9859593284102828,0.19994140520960624,0.011299847101182012,222.42608642578125,0.02172988351652141,0.032509306169705765,1.4446075356340618e-07,4.674205627561115e-08,19.970028275137352
57,1.9717930486012016,0.27998273637010346,0.009350387247497129,193.2445068359375,0.0,0.0,0.0,1e-07,0.0
58,2.267452823156593,0.6940803125987319,0.0061389244014229795,276.46014404296875,0.032184816936149635,0.039714423319138326,2.7538220022720585e-07,1.4124193350385414e-07,38.06840397376901
59,1.8970154172885163,0.5515398449835759,0.008988482417727699,203.6941375732422,0.0,0.0,0.0,1e-07,0.0
60,0.1966436706520049,0.9604375890482534,0.008978010979419917,199.0947723388672,2.2303544567385715e-05,0.0002185292145820752,0.0,1e-07,0.0
61,0.6387300650294385,0.8275339403146493,0.006030000722052936,192.97093200683602,0.010156878503023973,0.02199123004348693,7.474156132896035e-08,5.5354975794576776e-08,10.33215635561619
62,1.238585401318461,0.2473963027130492,0.0078693941319987,213.1377868652344,0.00013322569061138188,0.0004445219558331448,2.37242881094523e-09,1.6162275581586984e-09,0.3279608424203049
63,0.8560318699600269,0.4525086484491211,0.006997181685562873,213.22091674804688,0.05125236783987177,0.05277531156251111,3.1866802063896576e-07,1.2354478896331039e-07,44.05216798034368

File: 2021/processed_data/campaign 2021-01-04_08-37-39.csv
sample,x0: fuel to oxidizer ratio,x1: acac amount,x2: total concentration,x3: temperature,conductance - mean,conductance - std,XRF-normalized conductance - mean,XRF-normalized conductance - std,Conductivity - mean
0,2.3120159198661647,0.5180244972036533,0.005813199265951754,220.0,0.018009122382693938,0.0192357206831695,1.7559422733929412e-07,3.63103483089396e-08,24.27387091939464
1,0.4760779084075356,0.6665852711027156,0.011920879380418605,260.0,0.020582230550328567,0.062349280254804886,3.224657552684232e-07,9.760303952063212e-08,44.57716086637654
2,2.06649948516957,1.0,0.011851456161076602,200.0,0.006099050152825649,0.014704971419898506,7.485956218134814e-08,5.5543025957879505e-08,10.348468608602188
3,0.5809064846459454,0.0,0.005917024845260163,220.0,0.06481027081064322,0.06350137267311658,5.246772463488111e-07,9.078985123348996e-08,72.53056062945208
4,1.0014959168585795,0.12820862409890546,0.011394504344554293,260.0,0.11035604715253253,0.08306388054029581,3.241739089073449e-07,1.1488423430352244e-07,44.81329334960197
5,0.5451901811245571,0.6367573950518375,0.011120457995820794,200.0,0.0009463632310947124,0.004373449829984375,2.4449893941808985e-08,2.6080814577281932e-08,3.3799150378080203
6,1.1806970572816131,0.8388393814360828,0.0057914966815479215,220.0,0.07268670685763441,0.08567362045565519,4.99095781380586e-07,1.2870791714672234e-07,68.99421898555595
7,1.9290329357291047,1.0,0.011410295144428498,260.0,0.00278686129790418,0.010301205124148078,5.1235028973889456e-08,4.9584520303216907e-08,7.082650145784893
8,1.3341058644876205,0.7737148022660747,0.010409561847565595,192.4252471923828,0.0,0.0,0.0,1e-07,0.0
9,1.674706919753092,0.6841313849680494,0.010234083968788577,190.64280700683602,0.0,0.0,0.0,1e-07,0.0
10,1.0282961497778431,0.3860803321109593,0.0064156272182329405,203.1641845703125,0.0,0.0,0.0,1e-07,0.0
11,0.6452136388437372,0.011178907126504356,0.0064096968013103535,195.52264404296875,0.0,0.0,0.0,1e-07,0.0
12,0.17336365472451393,0.019415474663390938,0.0067528335035096105,223.2492218017578,0.12389759403685575,0.4822783585658669,2.795299757556312e-07,2.271755885604884e-07,38.64178596533686
13,1.2406769928337964,0.983689658356342,0.007490167990292094,207.5825958251953,0.02735425976612672,0.07463170551222302,1.821394898326932e-07,1.2265264497180044e-07,25.178677753342136
14,0.8152226454050628,0.7914589896444978,0.006114038432686801,226.48399353027344,0.07973375889337855,0.09407456726892452,4.394536171801776e-07,2.2862210371064658e-07,60.74937963581678
15,1.3845162503480504,0.2364377273537616,0.006117746431006453,221.90789794921875,0.030356219313942275,0.03442440035221486,2.842862232904764e-07,5.631359305274885e-08,39.29928217390206
16,2.0941323625990242,0.13234564372199553,0.01002517796207375,181.17393493652344,0.0,0.0,0.0,1e-07,0.0
17,0.944585707793592,0.007982340566448433,0.010539466942366349,184.88221740722656,0.0,0.0,0.0,1e-07,0.0
18,0.3921738108584888,0.5063462187842515,0.009020071481798788,180.9746856689453,0.0,0.0,0.0,1e-07,0.0
19,0.8476334559733119,0.04651922589220344,0.007485153799340342,203.1106719970703,0.0,0.0,0.0,1e-07,0.0
20,1.0628781397119968,0.4211705514771816,0.009839548868641305,263.54913330078125,0.06752180846897436,0.06947539466912526,3.2792426796014245e-07,1.246768481330524e-07,45.3317371101311
21,1.0508060880032328,0.9461780117909828,0.009919132140173596,268.66552734375,0.012359867984225064,0.03216704303334221,1.3308243272769885e-07,9.399068665340684e-08,18.397107026924935
22,1.763791611456933,0.013988510540355452,0.007479091421899594,189.9866943359375,0.0,0.0,0.0,1e-07,0.0
23,1.6500829281379457,0.4819745511103814,0.009325548523348891,242.27291870117188,0.03401120993259588,0.0265702142129076,1.650762388456924e-07,4.23430277924583e-08,22.819880666446085
24,1.6312391146780674,0.6245790031480124,0.009587372016685532,204.20494079589844,9.648245476385003e-05,0.0004638633516310503,3.7630870050655225e-09,3.03776462304098e-09,0.5202032527123455
25,0.8636334285769811,0.5700251763650646,0.009101661054736405,223.5924835205078,0.11262299121841275,0.3094861155906744,7.913493832988614e-08,1.2311519238610336e-07,10.939489910008298
26,0.9572675309658348,0.5703800507544642,0.006259418245753018,260.14529418945307,0.08230677899332017,0.09155580941740343,6.128505740036949e-07,9.368844656611396e-08,84.7195033211301
27,1.2051416428220991,0.5420777601532766,0.008186934259582836,216.8784942626953,0.05488298465315433,0.053742979277568007,3.3564565167894023e-07,8.312560625380683e-08,46.39912909988628
28,1.798591394197721,0.5233461359873346,0.006535287523580906,185.0791015625,0.0,0.0,0.0,1e-07,0.0
29,0.22379283541591746,0.15130610534567787,0.008887417558660366,219.84620666503903,0.40139620889354255,3.3214785418587973,4.4629117410655605e-08,7.356159248907501e-08,6.169459279430074
30,0.3393128028427282,0.4189584574635216,0.00933120107415196,218.6456298828125,0.025544040653145927,0.037529634635376834,2.918145681723969e-07,1.053422925355917e-07,40.339988777242255
31,1.7660653359377714,0.7525945324864363,0.00960334486341982,232.6373748779297,0.05565775771392618,0.11105234636802726,1.2463279590244137e-07,9.765956559355932e-08,17.22904246853973
32,0.9900452600337256,0.37567166886645337,0.006665024584549331,181.48265075683602,0.0,0.0,0.0,1e-07,0.0
33,0.753038230264995,0.4124672928034153,0.010677343938128595,252.29083251953125,0.09593072191269683,0.12249867321799712,2.86623080129384e-07,8.806016190871738e-08,39.62232560263129
34,0.9178364863775802,0.604432207378639,0.007845174898386056,192.7153778076172,0.0,0.0,0.0,1e-07,0.0
35,0.7396215230359218,0.3959023760614581,0.010964814185425751,205.5094451904297,0.0043738065127264,0.008256012887777723,2.9745610288707423e-08,1.9123261553454083e-08,4.111986569874693
36,1.8759134342987207,0.678002237373724,0.007298097051297091,240.7494659423828,0.015270812802216647,0.016112018801254274,1.2022098584047768e-07,5.027510200750949e-08,16.619160756665096
37,0.41708367073648944,0.7184887999325112,0.00740045814302168,214.9920654296875,0.0981053962829252,0.4413235465065172,2.1607925369651213e-07,1.883031952698564e-07,29.87045754330746
38,0.100708986203099,0.1049392431694812,0.006850047137647752,247.42330932617188,0.06295434087920898,0.2026664684486021,5.173060834074623e-07,1.4480438486432763e-07,71.51158261135133
39,1.391718211982676,0.3321105350647942,0.009561656814577586,186.1689300537109,0.0,0.0,0.0,1e-07,0.0
40,0.7282953955441686,0.03761483929523885,0.007334585894930406,190.2448883056641,0.0,0.0,0.0,1e-07,0.0
41,0.3058932647066249,0.7173170429793552,0.010536530561973857,206.26528930664062,0.006482703805059567,0.019694707654050327,1.1235444954848748e-07,7.982002163869735e-08,15.531703102572994
42,1.4433258542319352,0.2875961864731428,0.006983073466216232,210.4904327392578,2.035233325472412e-05,0.00015843656755081805,2.055586412824126e-09,1.8708820458547207e-09,0.28416104563699646
43,0.29135677698275425,0.5855464778280166,0.010538602450383235,219.05838012695312,0.0042587781212764545,0.01457343584433674,1.0741366685669117e-07,8.064364471081039e-08,14.848697042984812
44,1.4387242358706769,0.314662047083663,0.008001724499757395,224.25927734375,0.01848369643107344,0.022886203034375555,1.2671645532418025e-07,4.065896479524057e-08,17.517084282952798
45,0.6447589777048057,0.9649681656590932,0.0074547709881775705,253.4886016845703,0.05180691786455091,0.0960135876029738,3.207743547072994e-07,2.2944545986822253e-07,44.34334430238222
46,0.8641247279596597,0.26199814154775297,0.006614368169357695,267.8675537109375,0.05981069468303315,0.05236787623842803,3.853971717843343e-07,8.206760433491742e-08,53.276701303603915
47,0.9582177880058992,0.7917284688802617,0.0069942049459489645,245.9988250732422,0.08177483423964255,0.08728944482643942,5.11652285861387e-07,1.9446150897078488e-07,70.73001049524389
48,0.8255257269221654,0.7685915807611866,0.0062751580190241706,212.7899932861328,0.060509599795003824,0.11410920952095847,3.864006643152015e-07,1.1810402266811366e-07,53.41542253910204
49,1.1495121350357709,0.8822352949075607,0.009970764036697848,210.9781494140625,0.2191328375982792,1.6198718627648006,1.4650384141567767e-07,1.0803919846923339e-07,20.252461539342523
50,1.474650128024213,0.8748109072534347,0.010690291242219195,241.06472778320312,0.0017757985322487183,0.008784125836410986,5.350075661285594e-08,5.348016075641093e-08,7.395860785338018
51,0.676296824373651,0.5722787724171804,0.00861088085797125,230.32672119140625,0.12235239760491567,0.3387256976207245,2.1841391390617193e-07,1.111711568499959e-07,30.1931973134505
52,1.1703854647507697,0.8961407798217134,0.00595532244372701,226.4676818847656,0.0945310982323338,0.09874826737172128,6.923161787512078e-07,9.785222224784236e-08,95.70470403872288

File: 2021/processed_data/campaign 2021-01-12_16-26-56.csv
sample,x0: fuel to oxidizer ratio,x1: acac amount,x2: total concentration,x3: temperature,conductance - mean,conductance - std,XRF-normalized conductance - mean,XRF-normalized conductance - std,Conductivity - mean
0,2.4969085119416548,0.5310012255921716,0.0057452718892019965,220.0,0.00017713677429805465,0.0013720782969300635,0.0,1e-07,0.0
1,0.5384112023418725,0.6771686143831441,0.011095312242393159,260.0,0.15410114652044726,1.2319708430812708,4.387407686304792e-08,3.270765159115751e-08,6.065083656898224
2,1.985096680797756,1.0,0.0114261297716404,200.0,0.004641997722648338,0.02003917544634548,3.4806391654358465e-08,2.3457331851466456e-08,4.8115810581588825
3,0.5761591062424644,0.0,0.005859343303409649,220.0,0.05279485906179718,0.06956261251586747,4.149756622840868e-07,1.9011414990177813e-07,57.36558549564628
4,1.0926561647298123,0.17091583564293394,0.011378997685666284,260.0,0.07792677516612058,0.08259824994491195,3.1819804683108955e-07,7.652052153825876e-08,43.98719953735586
5,0.5846433648043702,0.6156894226854689,0.011410308579179363,200.0,0.0,0.0,0.0,1e-07,0.0
6,1.1801587220733296,0.8120988136751406,0.005824728230770808,220.0,0.0541255992829174,0.06623626712128049,5.102966566757568e-07,1.085243457436065e-07,70.54261044021266
7,1.9234892647898525,1.0,0.01151132434291255,260.0,0.0064485911538471035,0.03026248973964747,1.7149732343565983e-07,2.0429527496368927e-07,23.707521341547622
8,1.2107139655557164,0.5618933117517904,0.005968896289851968,207.74632263183602,0.0008777912241967294,0.002307343050142648,2.1591070783184014e-08,9.390984640363141e-09,2.9847158027001943
9,1.3309843953342528,0.8552738192710329,0.006707145027528293,203.6397857666016,0.02528754873142011,0.034800161315496736,2.4740558458354724e-07,5.595611628417045e-08,34.200960452499466
10,0.6044573964899562,0.9196157865864344,0.0065418175653140865,198.91786193847656,0.021866968026731104,0.031125600086947224,1.3995226537681371e-07,8.336963489241501e-08,19.346781930760116
11,0.4969633966706963,0.02657844391707171,0.005884644971724712,196.2642059326172,0.0,0.0,0.0,1e-07,0.0
12,0.9838203967905594,0.9842388110054264,0.008034581105753395,203.8536529541016,0.0453547160682664,0.25991414110425864,4.0555933558777164e-08,4.736894499086683e-08,5.606388724380372
13,0.97337757821001,0.7784178456919909,0.006038253141543131,224.39215087890625,0.08074180266048639,0.07773960587409913,5.047980116584092e-07,1.1065960683364882e-07,69.78248636663042
14,1.8437905846908973,0.7688813169439362,0.006132206651597174,223.81964111328125,0.03476425842021195,0.0473020798075318,2.7743158933286236e-07,1.3510117098811864e-07,38.35170831337123
15,1.0712605959801444,0.7484340410971777,0.006316576842567204,212.4146728515625,0.06409627813453403,0.058909339379479335,5.098234006747146e-07,1.1754967398204732e-07,70.47718827198312
16,0.4558044661224205,0.8359286091965519,0.006767347800495996,200.58636474609366,0.0063915801366996395,0.011590713586047578,3.113592787456464e-08,2.012372146785977e-08,4.3041818950140085
17,1.0683433777584057,0.17893451105813726,0.009422428187807674,188.35562133789062,0.0,0.0,0.0,1e-07,0.0
18,1.6661135526980482,0.5107518517748874,0.010361322644198876,181.1585235595703,0.0,0.0,0.0,1e-07,0.0
19,1.456046982465761,0.7809171721421294,0.009001070840612375,180.2484436035156,0.0,0.0,0.0,1e-07,0.0
20,2.045202870063065,0.3426058349694802,0.007934997130474577,264.33807373046875,0.028167124268744438,0.025800016917828118,1.9791533080697664e-07,4.1077319072209344e-08,27.35950529680524
21,1.0612507499486086,0.9354109460914304,0.0106144143328205,184.2558441162109,0.0,0.0,0.0,1e-07,0.0
22,1.4609105510931568,0.9724938223982325,0.0100438315364936,229.1809539794922,0.055743336142117066,0.07790610117038745,3.5358146487792883e-07,1.1061642724837757e-07,48.87854782010065
23,1.2924912097175645,0.5190575054092438,0.0072979931651584624,260.71926879882807,0.07835860843388916,0.06358548741160759,5.756606053389547e-07,1.2484870055222626e-07,79.57842031092446
24,1.1392717958360543,0.5565314889396008,0.009066031787669931,249.66586303710938,0.06712141192446176,0.07188483208322333,3.71426964740186e-07,1.4793432059319975e-07,51.34548176612093
25,0.28228226148701163,0.3702849645412951,0.010111712739785122,276.82989501953125,0.06967318559161821,0.3692238088006178,1.1889893550815477e-08,1.3158654366249873e-08,1.6436402589713854
26,0.5385452623092929,0.7093839581678246,0.008811004877949568,223.42251586914062,0.09087548186985288,0.6993288722473991,6.87730788641384e-08,6.530539581912659e-08,9.507082689294483
27,1.1042245405552302,0.5878509636283928,0.007110480656066259,202.95257568359366,0.001285073335311021,0.0038966767831221673,2.465961050480433e-08,1.9490822755725765e-08,3.4089059269559394
28,0.8870463764327371,0.6132464696843766,0.010302175099222606,200.2826995849609,3.3500619580089045e-05,0.0003109044865684235,0.0,1e-07,0.0
29,0.40880414015540617,0.6547844717972972,0.008653810734540591,196.3622131347656,0.0,0.0,0.0,1e-07,0.0
30,0.5658839751673991,0.5976979124776296,0.007998870749730332,180.230712890625,0.0,0.0,0.0,1e-07,0.0
31,1.451912380356355,0.6652570883974823,0.007288996876849182,239.50978088378903,0.06193759865576984,0.06190609501170859,5.292691790916716e-07,1.0949145213448343e-07,73.16534221857208
32,0.8813357105676817,0.26295630461634073,0.009274368595560998,184.1900177001953,0.0,0.0,0.0,1e-07,0.0
33,1.627293173714781,0.41358638140487897,0.00805839882978703,253.5044250488281,0.0563297204222687,0.0595655334312293,3.766281334880889e-07,1.1283695254091804e-07,52.06448318621107
34,1.5501855949379268,0.4005055298252532,0.009221783848839208,193.23020935058602,0.0,0.0,0.0,1e-07,0.0
35,0.6886090721575489,0.7560300115816592,0.006270337353172496,257.78732299804693,0.081588920715138,0.10760903610604924,6.706394984799746e-07,4.1738263542488493e-07,92.70815371450185
36,1.6807514252264495,0.6125256893412833,0.00851548614870474,194.8937225341797,0.0,0.0,0.0,1e-07,0.0
37,0.11782703800468625,0.3125751417840876,0.007519885187944301,209.07122802734366,0.003094972487934252,0.011499576726323684,1.6977426404221676e-08,1.3419416432935172e-08,2.3469328310166984
38,1.3200234706977432,0.33081203311801394,0.010484636741001136,198.5233612060547,0.0,0.0,0.0,1e-07,0.0
39,0.11203988631994627,0.0010899977412876431,0.007732793085879846,194.1928253173828,0.0,0.0,0.0,1e-07,0.0
40,1.2545621478909486,0.03495190951213248,0.009725549995270649,277.34823608398443,0.1767150233813028,0.1384409138217045,7.565838910363841e-07,1.732221104001918e-07,104.58897190978894
41,1.7955439510384226,0.3176776145614641,0.007094101963926964,272.1824951171875,0.09802863879121193,0.1075106434610442,6.407874191080812e-07,1.5918565649306304e-07,88.5814490253511
42,0.9573939191212372,0.9995438901675068,0.009925548156317349,251.5506591796875,0.04708088187912142,0.1926755769332786,2.8138358791341273e-07,1.275039771698367e-07,38.89802640634901
43,2.1487509233284503,0.4685736463885721,0.007999353666899234,189.07164001464844,0.0,0.0,0.0,1e-07,0.0
44,1.804398073606566,0.6117851619878648,0.007963646781263163,247.5609130859375,0.0310969586850852,0.04212100176677859,3.361036636043191e-07,8.138713125796851e-08,46.46244395097594
45,1.7972866226143875,0.7596929022647944,0.007699709497735614,247.83984375,0.023232748840231368,0.0356134793259263,1.9737078131858214e-07,1.2923181784954337e-07,27.28422762856522
46,0.0952021135996034,0.34281928115691074,0.00834355576216398,217.52264404296875,0.02125543442243097,0.10427606588333732,6.777660192008738e-08,5.3771781525045634e-08,9.369331277527916
47,1.7903104252833633,0.5172017776152368,0.00841548135803758,200.59918212890625,0.0,0.0,0.0,1e-07,0.0
48,0.23347359909608995,0.9712619646990444,0.008876919007319406,206.45947265625,0.0713518032561926,0.6416516215774296,3.8903916086502646e-08,3.47845188168311e-08,5.378016416895053
49,1.1189358207848297,0.005337040581486797,0.010671151824916788,194.48753356933602,0.0,0.0,0.0,1e-07,0.0
50,0.4623872492238112,0.7403876216878182,0.009005376627166566,264.82647705078125,0.0034926398529987576,0.014169110685982537,1.538961221381166e-07,1.5863635053624493e-07,21.274358846420213
51,1.4788637732385357,0.19577566053247694,0.007317568586407946,247.28472900390625,0.0696219755584473,0.04566246556781383,4.219990038651725e-07,1.0008830570860717e-07,58.33648123376568
52,0.5779276011164723,0.7968157091681113,0.010314274610143993,226.439208984375,0.017514237444342124,0.04593952252792682,1.8611031064539718e-07,2.0067646354813585e-07,25.72759780220785
53,0.6217582460075501,0.5087842037809964,0.008555247623953243,213.7967071533203,0.1148085281792598,0.8815993918494109,1.0471789364962981e-07,7.801550473732593e-08,14.476037577763734
54,0.6306614805155693,0.7639789084016607,0.007070837262677148,257.63766479492193,0.08454986283962036,0.12620669465034792,5.982974787047374e-07,2.052901281888461e-07,82.70770622439552
55,0.21933391399714167,0.9201791315446136,0.008531766783573256,205.5087432861328,0.0009957621592213033,0.0033347281248201736,2.142349845002617e-08,1.5986126167631058e-08,2.9615508658661627
56,1.4052731922524848,0.7981866219553709,0.008820106979647642,203.1072540283203,0.02747593528134845,0.05920953250560625,7.428702653812686e-08,5.7580448566634046e-08,10.269322178159165
57,2.00068040066468,0.2624059996294025,0.006510055619890771,252.5382843017578,0.013390010026394008,0.014755406161235047,1.1264911997514276e-07,3.605818194335595e-08,15.572437880753215
58,1.963987646408104,0.8705028082837837,0.011518250773242485,247.1460723876953,0.07496981705290308,0.1418102702920324,1.5496474483829912e-07,1.2363818644502274e-07,21.422083574498224
59,0.9575647403467341,0.6997242439879657,0.008988997332777223,247.55430603027344,0.1860549497056708,0.4443189545014007,3.2008796641268703e-07,2.086476041639364e-07,44.24845905976083
60,0.4430225931771062,0.4180293607573921,0.009929838489481351,200.8892517089844,0.0001401370968032336,0.0008119790275187948,5.72613159401121e-09,7.3397166760392666e-09,0.7915714615829599
61,0.17857848650561714,0.16628587519288412,0.00821136510844753,241.57058715820312,0.0546798596228401,0.12755147499147745,1.8963149824687052e-07,1.4908649241219485e-07,26.21436126030252
62,0.8413449600205691,0.5885400722182533,0.0063259930498378615,180.4064483642578,0.0,0.0,0.0,1e-07,0.0
63,0.35447854957449665,0.8605138128957428,0.011342970647856259,256.3056640625,0.0,0.0,0.0,1e-07,0.0
64,0.9206290542017715,0.796492363042353,0.010375000664325736,260.93746948242193,0.0115552608051002,0.0367259466006691,2.588141833105936e-07,1.9345154120883926e-07,35.77806726898034
65,1.095951536485395,0.9888758977669162,0.007122318042748913,270.8951416015625,0.11630618575839324,0.16628468904879726,6.081738005902991e-07,1.3245711670832614e-07,84.07299349061803
66,1.3720818565914643,0.27492698339242,0.008876035493272429,275.42364501953125,0.11293718009263295,0.09524806956129676,6.821400995677268e-07,2.0745661918785213e-07,94.29797879320519
67,1.3620209791891973,0.9898314396220886,0.006778750783655441,196.6695709228516,0.04205997783099052,0.049023895218205486,3.1804692341732347e-07,8.344924111527276e-08,43.96630847337135
68,0.28355797309807906,0.7482303297547551,0.008858833094403723,241.33154296875,0.03803682734156765,0.14244930654634053,1.6507410691640955e-07,1.0261241849841981e-07,22.819585951881688
69,0.9519144379757364,0.5891970667508564,0.009621477042046177,276.356689453125,0.19851715899894093,0.15114402064716628,9.159942113638377e-07,2.062897216561663e-07,126.62560487592319
70,0.7414119882219734,0.4778306927679864,0.009334814967106876,197.4940643310547,0.0,0.0,0.0,1e-07,0.0
71,0.7102304229209612,0.8640684855133774,0.007093665249996164,234.61212158203125,0.16976731190856678,0.8403995097071706,5.246614019504328e-07,1.8043732290282663e-07,72.52837032464046
