Repository: berlinguette/ada

# Project Ada: public data repository
This repository contains data associated with Project Ada's robotic chemistry and materials science experiments.  For more information, see http://www.projectada.ca.

 - Taherimakhsousi, N. et al. Quantifying Defects in Thin Films using Machine Vision ([GitHub folder](https://github.com/berlinguette/ada/tree/master/2020_02%20Quantifying%20Thin-film%20Defects%20using%20Machine%20Vision))
 - MacLeod, B. P. et al. Self-driving laboratory for accelerated discovery of thin-film materials. Science Advances 6, eaaz8867 (2020) ([GitHub folder](https://github.com/berlinguette/ada/tree/master/2020_01%20Self-driving%20laboratory%20for%20accelerated%20discovery%20of%20thin-film%20materials))

File: Self-driving laboratory for accelerated discovery of thin-film materials: data repository/data/Optimization run 1/sample_003/_experiment-parameters.json
{
  "mapping_offsets": [
    0.0,
    1.0,
    2.0,
    3.0,
    4.0,
    5.0,
    6.0
  ],
  "flir_offsets": [
    0,
    15,
    30
  ],
  "spin_speed": {
    "min": 100.0,
    "max": 3800.0,
    "value": {
      "0": 1000,
      "1": 1000,
      "2": 1000,
      "3": 1000
    },
    "units": "RPM",
    "optimize_with_chem_os": false
  },
  "spin_time": {
    "min": 10.0,
    "max": 120.0,
    "value": {
      "0": 60,
      "1": 60,
      "2": 60,
      "3": 60
    },
    "units": "s",
    "optimize_with_chem_os": false
  },
  "dispense_volume": {
    "min": 0.001,
    "max": 1.0,
    "value": 0.1,
    "units": "mL",
    "optimize_with_chem_os": false
  },
  "campaign_dispensed_amounts": {
    "spiro": {
      "chemical_name": "Spiro",
      "varied": false,
      "value": 0.08829999999999982,
      "units": "mg",
      "metadata": {
        "molar_weight_ mg": 1225.43,
        "concentration_mg_ml": 50,
        "requested_param": null,
        "requested_vol": 0.11435432005326308
      }
    },
    "cobalt": {
      "chemical_name": "FK102",
      "varied": true,
      "value": 0.07319999999999993,
      "units": "mg",
      "metadata": {
        "molar_weight_ mg": 1334.86,
        "concentration_mg_ml": 50,
        "requested_param": null,
        "requested_vol": 0.09397901328007024
      }
    },
    "tbp": {
      "chemical_name": "tBP",
      "varied": false,
      "value": 0.02909999999999968,
      "units": "mg",
      "metadata": {
        "molar_weight_ mg": 135.21,
        "concentration_mg_ml": 50,
        "requested_param": null,
        "requested_vol": 0.04166666666666666
      }
    },
    "annealing": {
      "varied": true,
      "value": 133.08699131011963,
      "units": "s",
      "metadata": {}
    }
  },
  "properties": {
    "measurement_0": 0.0,
    "measurement_1": 0.0,
    "measurement_2": 0.0,
    "measurement_3": 0.0,
    "measurement_4": 0.0,
    "measurement_5": 0.0,
    "measurement_6": 0.0,
    "measurement_mean": 0.0
  },
  "active_parameters_pickle_file": {
    "filename": "not yet defined"
  },
  "processes": {
    "x0": 0.0,
    "x1": 0.9916355609893799
  },
  "chemOS": {
    "requested_params": {
      "x0": 0.7544510960578918,
      "x1": 0.5545291304588318
    },
    "output_for_previous": {
      "campaign_name": "pseudomobility",
      "session_id": "9d97a479-d129-410e-a3ee-9c638411253c",
      "experiment_id": "fc3bca4d-2490-473a-a069-5a0acefc2487",
      "execution_id": "547a611d",
      "robot_id": "7fed69c8",
      "processes": {
        "x0": 0.0,
        "x1": 0.9916355609893799
      },
      "properties": {
        "measurement_0": 0.0,
        "measurement_1": 0.0,
        "measurement_2": 0.0,
        "measurement_3": 0.0,
        "measurement_4": 0.0,
        "measurement_5": 0.0,
        "measurement_6": 0.0,
        "measurement_mean": 0.0
      }
    }
  },
  "operator_name": "Ray",
  "operator_comment": "chemos optimization Co anneal mean Ps"
}

File: Self-driving laboratory for accelerated discovery of thin-film materials: data repository/data/Optimization run 1/sample_011/_experiment-parameters.json
{
  "mapping_offsets": [
    0.0,
    1.0,
    2.0,
    3.0,
    4.0,
    5.0,
    6.0
  ],
  "flir_offsets": [
    0,
    15,
    30
  ],
  "spin_speed": {
    "min": 100.0,
    "max": 3800.0,
    "value": {
      "0": 1000,
      "1": 1000,
      "2": 1000,
      "3": 1000,
      "4": 1000,
      "5": 1000,
      "6": 1000,
      "7": 1000,
      "8": 1000,
      "9": 1000,
      "10": 1000,
      "11": 1000
    },
    "units": "RPM",
    "optimize_with_chem_os": false
  },
  "spin_time": {
    "min": 10.0,
    "max": 120.0,
    "value": {
      "0": 60,
      "1": 60,
      "2": 60,
      "3": 60,
      "4": 60,
      "5": 60,
      "6": 60,
      "7": 60,
      "8": 60,
      "9": 60,
      "10": 60,
      "11": 60
    },
    "units": "s",
    "optimize_with_chem_os": false
  },
  "dispense_volume": {
    "min": 0.001,
    "max": 1.0,
    "value": 0.1,
    "units": "mL",
    "optimize_with_chem_os": false
  },
  "campaign_dispensed_amounts": {
    "spiro": {
      "chemical_name": "Spiro",
      "varied": false,
      "value": 0.1216999999999997,
      "units": "mg",
      "metadata": {
        "molar_weight_ mg": 1225.43,
        "concentration_mg_ml": 50,
        "requested_param": null,
        "requested_vol": 0.14945237350783783
      }
    },
    "cobalt": {
      "chemical_name": "FK102",
      "varied": true,
      "value": 0.04520000000000035,
      "units": "mg",
      "metadata": {
        "molar_weight_ mg": 1334.86,
        "concentration_mg_ml": 50,
        "requested_param": null,
        "requested_vol": 0.0588809598254955
      }
    },
    "tbp": {
      "chemical_name": "tBP",
      "varied": false,
      "value": 0.030400000000000205,
      "units": "mg",
      "metadata": {
        "molar_weight_ mg": 135.21,
        "concentration_mg_ml": 50,
        "requested_param": null,
        "requested_vol": 0.04166666666666667
      }
    },
    "annealing": {
      "varied": true,
      "value": 49.7630774974823,
      "units": "s",
      "metadata": {}
    }
  },
  "properties": {
    "measurement_0": 3.2385308263059267e-07,
    "measurement_1": 3.1249957982285485e-07,
    "measurement_2": 3.4420240646319845e-07,
    "measurement_3": 3.3306322063864217e-07,
    "measurement_4": 3.3428411578088523e-07,
    "measurement_5": 3.310306348315612e-07,
    "measurement_6": 3.44284953216532e-07,
    "measurement_mean": 3.318882847691809e-07
  },
  "active_parameters_pickle_file": {
    "filename": "not yet defined"
  },
  "processes": {
    "x0": 0.49119224355271723,
    "x1": 0.0012504244223237038
  },
  "chemOS": {
    "requested_params": {
      "x0": 0.3616802990436554,
      "x1": 0.20734615623950958
    },
    "output_for_previous": {
      "campaign_name": "pseudomobility",
      "session_id": "9d97a479-d129-410e-a3ee-9c638411253c",
      "experiment_id": "fc61e6f1-583c-4093-a9f7-10d83beaa8e6",
      "execution_id": "ced57be1",
      "robot_id": "7fed69c8",
      "processes": {
        "x0": 0.49119224355271723,
        "x1": 0.0012504244223237038
      },
      "properties": {
        "measurement_0": 3.2385308263059267e-07,
        "measurement_1": 3.1249957982285485e-07,
        "measurement_2": 3.4420240646319845e-07,
        "measurement_3": 3.3306322063864217e-07,
        "measurement_4": 3.3428411578088523e-07,
        "measurement_5": 3.310306348315612e-07,
        "measurement_6": 3.44284953216532e-07,
        "measurement_mean": 3.318882847691809e-07
      }
    }
  },
  "operator_name": "Ray",
  "operator_comment": "chemos optimization Co anneal mean Ps"
}

File: Self-driving laboratory for accelerated discovery of thin-film materials: data repository/data/Optimization run 1/sample_017/_experiment-parameters.json
{
  "mapping_offsets": [
    0.0,
    1.0,
    2.0,
    3.0,
    4.0,
    5.0,
    6.0
  ],
  "flir_offsets": [
    0,
    15,
    30
  ],
  "spin_speed": {
    "min": 100.0,
    "max": 3800.0,
    "value": {
      "0": 1000,
      "1": 1000,
      "2": 1000,
      "3": 1000,
      "4": 1000,
      "5": 1000,
      "6": 1000,
      "7": 1000,
      "8": 1000,
      "9": 1000,
      "10": 1000,
      "11": 1000,
      "12": 1000,
      "13": 1000,
      "14": 1000,
      "15": 1000,
      "16": 1000,
      "17": 1000
    },
    "units": "RPM",
    "optimize_with_chem_os": false
  },
  "spin_time": {
    "min": 10.0,
    "max": 120.0,
    "value": {
      "0": 60,
      "1": 60,
      "2": 60,
      "3": 60,
      "4": 60,
      "5": 60,
      "6": 60,
      "7": 60,
      "8": 60,
      "9": 60,
      "10": 60,
      "11": 60,
      "12": 60,
      "13": 60,
      "14": 60,
      "15": 60,
      "16": 60,
      "17": 60
    },
    "units": "s",
    "optimize_with_chem_os": false
  },
  "dispense_volume": {
    "min": 0.001,
    "max": 1.0,
    "value": 0.1,
    "units": "mL",
    "optimize_with_chem_os": false
  },
  "campaign_dispensed_amounts": {
    "spiro": {
      "chemical_name": "Spiro",
      "varied": false,
      "value": 0.11540000000000017,
      "units": "mg",
      "metadata": {
        "molar_weight_ mg": 1225.43,
        "concentration_mg_ml": 50,
        "requested_param": null,
        "requested_vol": 0.1421391224566947
      }
    },
    "cobalt": {
      "chemical_name": "FK102",
      "varied": true,
      "value": 0.05140000000000011,
      "units": "mg",
      "metadata": {
        "molar_weight_ mg": 1334.86,
        "concentration_mg_ml": 50,
        "requested_param": null,
        "requested_vol": 0.06619421087663867
      }
    },
    "tbp": {
      "chemical_name": "tBP",
      "varied": false,
      "value": 0.030100000000000016,
      "units": "mg",
      "metadata": {
        "molar_weight_ mg": 135.21,
        "concentration_mg_ml": 50,
        "requested_param": null,
        "requested_vol": 0.04166666666666667
      }
    },
    "annealing": {
      "varied": true,
      "value": 92.85874843597412,
      "units": "s",
      "metadata": {}
    }
  },
  "properties": {
    "measurement_0": 0.0,
    "measurement_1": 0.0,
    "measurement_2": 0.0,
    "measurement_3": 0.0,
    "measurement_4": 0.0,
    "measurement_5": 0.0,
    "measurement_6": 0.0,
    "measurement_mean": 0.0
  },
  "active_parameters_pickle_file": {
    "filename": "not yet defined"
  },
  "processes": {
    "x0": 0.45775997246095923,
    "x1": 0.9922248721122742
  },
  "chemOS": {
    "requested_params": {
      "x0": 0.4275226891040802,
      "x1": 0.38691145181655884
    },
    "output_for_previous": {
      "campaign_name": "pseudomobility",
      "session_id": "9d97a479-d129-410e-a3ee-9c638411253c",
      "experiment_id": "a3fc1aa5-05bd-4020-8df9-cce374e30b03",
      "execution_id": "98c83e9a",
      "robot_id": "7fed69c8",
      "processes": {
        "x0": 0.45775997246095923,
        "x1": 0.9922248721122742
      },
      "properties": {
        "measurement_0": 0.0,
        "measurement_1": 0.0,
        "measurement_2": 0.0,
        "measurement_3": 0.0,
        "measurement_4": 0.0,
        "measurement_5": 0.0,
        "measurement_6": 0.0,
        "measurement_mean": 0.0
      }
    }
  },
  "operator_name": "Ray",
  "operator_comment": "chemos optimization Co anneal mean Ps"
}

File: Self-driving laboratory for accelerated discovery of thin-film materials: data repository/data/Optimization run 1/sample_027/_experiment-parameters.json
{
  "mapping_offsets": [
    0.0,
    1.0,
    2.0,
    3.0,
    4.0,
    5.0,
    6.0
  ],
  "flir_offsets": [
    0,
    15,
    30
  ],
  "spin_speed": {
    "min": 100.0,
    "max": 3800.0,
    "value": {
      "0": 1000,
      "1": 1000,
      "2": 1000,
      "3": 1000,
      "4": 1000,
      "5": 1000,
      "6": 1000,
      "7": 1000,
      "8": 1000,
      "9": 1000,
      "10": 1000,
      "11": 1000,
      "12": 1000,
      "13": 1000,
      "14": 1000,
      "15": 1000,
      "16": 1000,
      "17": 1000,
      "18": 1000,
      "19": 1000,
      "20": 1000,
      "21": 1000,
      "22": 1000,
      "23": 1000,
      "24": 1000,
      "25": 1000,
      "26": 1000,
      "27": 1000
    },
    "units": "RPM",
    "optimize_with_chem_os": false
  },
  "spin_time": {
    "min": 10.0,
    "max": 120.0,
    "value": {
      "0": 60,
      "1": 60,
      "2": 60,
      "3": 60,
      "4": 60,
      "5": 60,
      "6": 60,
      "7": 60,
      "8": 60,
      "9": 60,
      "10": 60,
      "11": 60,
      "12": 60,
      "13": 60,
      "14": 60,
      "15": 60,
      "16": 60,
      "17": 60,
      "18": 60,
      "19": 60,
      "20": 60,
      "21": 60,
      "22": 60,
      "23": 60,
      "24": 60,
      "25": 60,
      "26": 60,
      "27": 60
    },
    "units": "s",
    "optimize_with_chem_os": false
  },
  "dispense_volume": {
    "min": 0.001,
    "max": 1.0,
    "value": 0.1,
    "units": "mL",
    "optimize_with_chem_os": false
  },
  "campaign_dispensed_amounts": {
    "spiro": {
      "chemical_name": "Spiro",
      "varied": false,
      "value": 0.11759999999999993,
      "units": "mg",
      "metadata": {
        "molar_weight_ mg": 1225.43,
        "concentration_mg_ml": 50,
        "requested_param": null,
        "requested_vol": 0.1463897056522422
      }
    },
    "cobalt": {
      "chemical_name": "FK102",
      "varied": true,
      "value": 0.047699999999999854,
      "units": "mg",
      "metadata": {
        "molar_weight_ mg": 1334.86,
        "concentration_mg_ml": 50,
        "requested_param": null,
        "requested_vol": 0.061943627681091115
      }
    },
    "tbp": {
      "chemical_name": "tBP",
      "varied": false,
      "value": 0.02980000000000027,
      "units": "mg",
      "metadata": {
        "molar_weight_ mg": 135.21,
        "concentration_mg_ml": 50,
        "requested_param": null,
        "requested_vol": 0.04166666666666667
      }
    },
    "annealing": {
      "varied": true,
      "value": 70.65630197525024,
      "units": "s",
      "metadata": {}
    }
  },
  "properties": {
    "measurement_0": 0.0,
    "measurement_1": 0.0,
    "measurement_2": 0.0,
    "measurement_3": 0.0,
    "measurement_4": 0.0,
    "measurement_5": 0.0,
    "measurement_6": 0.0,
    "measurement_mean": 0.0
  },
  "active_parameters_pickle_file": {
    "filename": "not yet defined"
  },
  "processes": {
    "x0": 0.5290886496030748,
    "x1": 0.7182239890098572
  },
  "chemOS": {
    "requested_params": {
      "x0": 0.3884533643722534,
      "x1": 0.29440125823020935
    },
    "output_for_previous": {
      "campaign_name": "pseudomobility",
      "session_id": "9d97a479-d129-410e-a3ee-9c638411253c",
      "experiment_id": "09929322-b03d-4767-93b1-6969e110d79c",
      "execution_id": "f1e17161",
      "robot_id": "7fed69c8",
      "processes": {
        "x0": 0.5290886496030748,
        "x1": 0.7182239890098572
      },
      "properties": {
        "measurement_0": 0.0,
        "measurement_1": 0.0,
        "measurement_2": 0.0,
        "measurement_3": 0.0,
        "measurement_4": 0.0,
        "measurement_5": 0.0,
        "measurement_6": 0.0,
        "measurement_mean": 0.0
      }
    }
  },
  "operator_name": "Ray",
  "operator_comment": "chemos optimization Co anneal mean Ps"
}

File: Self-driving laboratory for accelerated discovery of thin-film materials: data repository/data/Optimization run 1/sample_031/_experiment-parameters.json
{
  "mapping_offsets": [
    0.0,
    1.0,
    2.0,
    3.0,
    4.0,
    5.0,
    6.0
  ],
  "flir_offsets": [
    0,
    15,
    30
  ],
  "spin_speed": {
    "min": 100.0,
    "max": 3800.0,
    "value": {
      "0": 1000,
      "1": 1000,
      "2": 1000,
      "3": 1000,
      "4": 1000,
      "5": 1000,
      "6": 1000,
      "7": 1000,
      "8": 1000,
      "9": 1000,
      "10": 1000,
      "11": 1000,
      "12": 1000,
      "13": 1000,
      "14": 1000,
      "15": 1000,
      "16": 1000,
      "17": 1000,
      "18": 1000,
      "19": 1000,
      "20": 1000,
      "21": 1000,
      "22": 1000,
      "23": 1000,
      "24": 1000,
      "25": 1000,
      "26": 1000,
      "27": 1000,
      "28": 1000,
      "29": 1000,
      "30": 1000,
      "31": 1000
    },
    "units": "RPM",
    "optimize_with_chem_os": false
  },
  "spin_time": {
    "min": 10.0,
    "max": 120.0,
    "value": {
      "0": 60,
      "1": 60,
      "2": 60,
      "3": 60,
      "4": 60,
      "5": 60,
      "6": 60,
      "7": 60,
      "8": 60,
      "9": 60,
      "10": 60,
      "11": 60,
      "12": 60,
      "13": 60,
      "14": 60,
      "15": 60,
      "16": 60,
      "17": 60,
      "18": 60,
      "19": 60,
      "20": 60,
      "21": 60,
      "22": 60,
      "23": 60,
      "24": 60,
      "25": 60,
      "26": 60,
      "27": 60,
      "28": 60,
      "29": 60,
      "30": 60,
      "31": 60
    },
    "units": "s",
    "optimize_with_chem_os": false
  },
  "dispense_volume": {
    "min": 0.001,
    "max": 1.0,
    "value": 0.1,
    "units": "mL",
    "optimize_with_chem_os": false
  },
  "campaign_dispensed_amounts": {
    "spiro": {
      "chemical_name": "Spiro",
      "varied": false,
      "value": 0.12179999999999991,
      "units": "mg",
      "metadata": {
        "molar_weight_ mg": 1225.43,
        "concentration_mg_ml": 50,
        "requested_param": null,
        "requested_vol": 0.15010014075550404
      }
    },
    "cobalt": {
      "chemical_name": "FK102",
      "varied": true,
      "value": 0.044700000000000184,
      "units": "mg",
      "metadata": {
        "molar_weight_ mg": 1334.86,
        "concentration_mg_ml": 50,
        "requested_param": null,
        "requested_vol": 0.0582331925778293
      }
    },
    "tbp": {
      "chemical_name": "tBP",
      "varied": false,
      "value": 0.029499999999999638,
      "units": "mg",
      "metadata": {
        "molar_weight_ mg": 135.21,
        "concentration_mg_ml": 50,
        "requested_param": null,
        "requested_vol": 0.04166666666666667
      }
    },
    "annealing": {
      "varied": true,
      "value": 72.01220512390137,
      "units": "s",
      "metadata": {}
    }
  },
  "properties": {
    "measurement_0": 2.3820237082141578e-07,
    "measurement_1": 0.0,
    "measurement_2": 0.0,
    "measurement_3": 0.0,
    "measurement_4": 0.0,
    "measurement_5": 0.0,
    "measurement_6": 0.0,
    "measurement_mean": 3.402891011734511e-08
  },
  "active_parameters_pickle_file": {
    "filename": "not yet defined"
  },
  "processes": {
    "x0": 0.23519555645975423,
    "x1": 0.6964337825775146
  },
  "chemOS": {
    "requested_params": {
      "x0": 0.35615766048431396,
      "x1": 0.30005085468292236
    },
    "output_for_previous": {
      "campaign_name": "pseudomobility",
      "session_id": "9d97a479-d129-410e-a3ee-9c638411253c",
      "experiment_id": "4d9e7544-18ed-4020-95bd-b06332ac0ceb",
      "execution_id": "a43dc46f",
      "robot_id": "7fed69c8",
      "processes": {
        "x0": 0.23519555645975423,
        "x1": 0.6964337825775146
      },
      "properties": {
        "measurement_0": 2.3820237082141578e-07,
        "measurement_1": 0.0,
        "measurement_2": 0.0,
        "measurement_3": 0.0,
        "measurement_4": 0.0,
        "measurement_5": 0.0,
        "measurement_6": 0.0,
        "measurement_mean": 3.402891011734511e-08
      }
    }
  },
  "operator_name": "Ray",
  "operator_comment": "chemos optimization Co anneal mean Ps"
}

File: Self-driving laboratory for accelerated discovery of thin-film materials: data repository/data/Optimization run 2/sample_000/_experiment-parameters.json
{
  "mapping_offsets": [
    0.0,
    1.0,
    2.0,
    3.0,
    4.0,
    5.0,
    6.0
  ],
  "flir_offsets": [
    0,
    15,
    30
  ],
  "spin_speed": {
    "min": 100.0,
    "max": 3800.0,
    "value": {
      "0": 1000
    },
    "units": "RPM",
    "optimize_with_chem_os": false
  },
  "spin_time": {
    "min": 10.0,
    "max": 120.0,
    "value": {
      "0": 60
    },
    "units": "s",
    "optimize_with_chem_os": false
  },
  "dispense_volume": {
    "min": 0.001,
    "max": 1.0,
    "value": 0.1,
    "units": "mL",
    "optimize_with_chem_os": false
  },
  "campaign_dispensed_amounts": {
    "spiro": {
      "chemical_name": "Spiro",
      "varied": false,
      "value": 0.07690000000000019,
      "units": "mg",
      "metadata": {
        "molar_weight_ mg": 1225.43,
        "concentration_mg_ml": 50,
        "requested_param": null,
        "requested_vol": 0.10009239206972355
      }
    },
    "cobalt": {
      "chemical_name": "FK102",
      "varied": true,
      "value": 0.0828000000000002,
      "units": "mg",
      "metadata": {
        "molar_weight_ mg": 1334.86,
        "concentration_mg_ml": 50,
        "requested_param": null,
        "requested_vol": 0.10824094126360981
      }
    },
    "tbp": {
      "chemical_name": "tBP",
      "varied": false,
      "value": 0.029199999999999893,
      "units": "mg",
      "metadata": {
        "molar_weight_ mg": 135.21,
        "concentration_mg_ml": 50,
        "requested_param": null,
        "requested_vol": 0.04166666666666666
      }
    },
    "annealing": {
      "varied": true,
      "value": 202.61658668518066,
      "units": "s",
      "metadata": {}
    }
  },
  "properties": {},
  "active_parameters_pickle_file": {
    "filename": "not yet defined"
  },
  "processes": {},
  "chemOS": {
    "requested_params": {
      "x0": 0.9927577376365662,
      "x1": 0.8442357778549194
    }
  },
  "operator_name": "Thomas",
  "operator_comment": "chemOS optimization of pseudomobility over cobalt annealing space"
}

File: Self-driving laboratory for accelerated discovery of thin-film materials: data repository/data/Optimization run 2/sample_004/_experiment-parameters.json
{
  "mapping_offsets": [
    0.0,
    1.0,
    2.0,
    3.0,
    4.0,
    5.0,
    6.0
  ],
  "flir_offsets": [
    0,
    15,
    30
  ],
  "spin_speed": {
    "min": 100.0,
    "max": 3800.0,
    "value": {
      "0": 1000,
      "1": 1000,
      "2": 1000,
      "3": 1000,
      "4": 1000
    },
    "units": "RPM",
    "optimize_with_chem_os": false
  },
  "spin_time": {
    "min": 10.0,
    "max": 120.0,
    "value": {
      "0": 60,
      "1": 60,
      "2": 60,
      "3": 60,
      "4": 60
    },
    "units": "s",
    "optimize_with_chem_os": false
  },
  "dispense_volume": {
    "min": 0.001,
    "max": 1.0,
    "value": 0.1,
    "units": "mL",
    "optimize_with_chem_os": false
  },
  "campaign_dispensed_amounts": {
    "spiro": {
      "chemical_name": "Spiro",
      "varied": false,
      "value": 0.08099999999999952,
      "units": "mg",
      "metadata": {
        "molar_weight_ mg": 1225.43,
        "concentration_mg_ml": 50,
        "requested_param": null,
        "requested_vol": 0.10810479622723705
      }
    },
    "cobalt": {
      "chemical_name": "FK102",
      "varied": true,
      "value": 0.07979999999999965,
      "units": "mg",
      "metadata": {
        "molar_weight_ mg": 1334.86,
        "concentration_mg_ml": 50,
        "requested_param": null,
        "requested_vol": 0.10022853710609629
      }
    },
    "tbp": {
      "chemical_name": "tBP",
      "varied": false,
      "value": 0.02909999999999968,
      "units": "mg",
      "metadata": {
        "molar_weight_ mg": 135.21,
        "concentration_mg_ml": 50,
        "requested_param": null,
        "requested_vol": 0.04166666666666667
      }
    },
    "annealing": {
      "varied": true,
      "value": 175.13221263885498,
      "units": "s",
      "metadata": {}
    }
  },
  "properties": {
    "measurement_0": 1.2814224877696565e-07,
    "measurement_1": 1.2031085685260307e-07,
    "measurement_2": 1.1873680759539578e-07,
    "measurement_3": 1.201014383020708e-07,
    "measurement_4": 1.2144350884902043e-07,
    "measurement_5": 1.241917989330392e-07,
    "measurement_6": 1.215186334672605e-07,
    "measurement_mean": 1.2206361325376506e-07
  },
  "active_parameters_pickle_file": {
    "filename": "not yet defined"
  },
  "processes": {
    "x0": 0.032221193248509035,
    "x1": 0.017092084512114525
  },
  "chemOS": {
    "requested_params": {
      "x0": 0.8511365056037903,
      "x1": 0.7297175526618958
    },
    "output_for_previous": {
      "campaign_name": "pseudomobility",
      "session_id": "dbad41d5-017b-4f35-b430-6be3f655fdb0",
      "experiment_id": "a6ab7d31-7202-4ddc-b76c-09f52e92f073",
      "execution_id": "98589335",
      "robot_id": "e0c4ac82",
      "processes": {
        "x0": 0.032221193248509035,
        "x1": 0.017092084512114525
      },
      "properties": {
        "measurement_0": 1.2814224877696565e-07,
        "measurement_1": 1.2031085685260307e-07,
        "measurement_2": 1.1873680759539578e-07,
        "measurement_3": 1.201014383020708e-07,
        "measurement_4": 1.2144350884902043e-07,
        "measurement_5": 1.241917989330392e-07,
        "measurement_6": 1.215186334672605e-07,
        "measurement_mean": 1.2206361325376506e-07
      }
    }
  },
  "operator_name": "Thomas",
  "operator_comment": "chemOS optimization of pseudomobility over cobalt annealing space"
}

File: Self-driving laboratory for accelerated discovery of thin-film materials: data repository/data/Optimization run 2/sample_008/_experiment-parameters.json
{
  "mapping_offsets": [
    0.0,
    1.0,
    2.0,
    3.0,
    4.0,
    5.0,
    6.0
  ],
  "flir_offsets": [
    0,
    15,
    30
  ],
  "spin_speed": {
    "min": 100.0,
    "max": 3800.0,
    "value": {
      "0": 1000,
      "1": 1000,
      "2": 1000,
      "3": 1000,
      "4": 1000,
      "5": 1000,
      "6": 1000,
      "7": 1000,
      "8": 1000
    },
    "units": "RPM",
    "optimize_with_chem_os": false
  },
  "spin_time": {
    "min": 10.0,
    "max": 120.0,
    "value": {
      "0": 60,
      "1": 60,
      "2": 60,
      "3": 60,
      "4": 60,
      "5": 60,
      "6": 60,
      "7": 60,
      "8": 60
    },
    "units": "s",
    "optimize_with_chem_os": false
  },
  "dispense_volume": {
    "min": 0.001,
    "max": 1.0,
    "value": 0.1,
    "units": "mL",
    "optimize_with_chem_os": false
  },
  "campaign_dispensed_amounts": {
    "spiro": {
      "chemical_name": "Spiro",
      "varied": false,
      "value": 0.07850000000000001,
      "units": "mg",
      "metadata": {
        "molar_weight_ mg": 1225.43,
        "concentration_mg_ml": 50,
        "requested_param": null,
        "requested_vol": 0.10047213111407055
      }
    },
    "cobalt": {
      "chemical_name": "FK102",
      "varied": true,
      "value": 0.0827,
      "units": "mg",
      "metadata": {
        "molar_weight_ mg": 1334.86,
        "concentration_mg_ml": 50,
        "requested_param": null,
        "requested_vol": 0.10786120221926275
      }
    },
    "tbp": {
      "chemical_name": "tBP",
      "varied": false,
      "value": 0.028899999999999704,
      "units": "mg",
      "metadata": {
        "molar_weight_ mg": 135.21,
        "concentration_mg_ml": 50,
        "requested_param": null,
        "requested_vol": 0.04166666666666667
      }
    },
    "annealing": {
      "varied": true,
      "value": 212.49971866607666,
      "units": "s",
      "metadata": {}
    }
  },
  "properties": {
    "measurement_0": 0.0,
    "measurement_1": 0.0,
    "measurement_2": 0.0,
    "measurement_3": 0.0,
    "measurement_4": 0.0,
    "measurement_5": 0.0,
    "measurement_6": 0.0,
    "measurement_mean": 0.0
  },
  "active_parameters_pickle_file": {
    "filename": "not yet defined"
  },
  "processes": {
    "x0": -0.0011347606496123085,
    "x1": 0.9916355609893799
  },
  "chemOS": {
    "requested_params": {
      "x0": 0.9855358600616455,
      "x1": 0.8854154944419861
    },
    "output_for_previous": {
      "campaign_name": "pseudomobility",
      "session_id": "dbad41d5-017b-4f35-b430-6be3f655fdb0",
      "experiment_id": "7a8f7a66-8c5b-469d-97eb-a91e88eeb3e3",
      "execution_id": "c1af3817",
      "robot_id": "e0c4ac82",
      "processes": {
        "x0": -0.0011347606496123085,
        "x1": 0.9916355609893799
      },
      "properties": {
        "measurement_0": 0.0,
        "measurement_1": 0.0,
        "measurement_2": 0.0,
        "measurement_3": 0.0,
        "measurement_4": 0.0,
        "measurement_5": 0.0,
        "measurement_6": 0.0,
        "measurement_mean": 0.0
      }
    }
  },
  "operator_name": "Thomas",
  "operator_comment": "chemOS optimization of pseudomobility over cobalt annealing space"
}

File: Self-driving laboratory for accelerated discovery of thin-film materials: data repository/data/Optimization run 2/sample_009/_experiment-parameters.json
{
  "mapping_offsets": [
    0.0,
    1.0,
    2.0,
    3.0,
    4.0,
    5.0,
    6.0
  ],
  "flir_offsets": [
    0,
    15,
    30
  ],
  "spin_speed": {
    "min": 100.0,
    "max": 3800.0,
    "value": {
      "0": 1000,
      "1": 1000,
      "2": 1000,
      "3": 1000,
      "4": 1000,
      "5": 1000,
      "6": 1000,
      "7": 1000,
      "8": 1000,
      "9": 1000
    },
    "units": "RPM",
    "optimize_with_chem_os": false
  },
  "spin_time": {
    "min": 10.0,
    "max": 120.0,
    "value": {
      "0": 60,
      "1": 60,
      "2": 60,
      "3": 60,
      "4": 60,
      "5": 60,
      "6": 60,
      "7": 60,
      "8": 60,
      "9": 60
    },
    "units": "s",
    "optimize_with_chem_os": false
  },
  "dispense_volume": {
    "min": 0.001,
    "max": 1.0,
    "value": 0.1,
    "units": "mL",
    "optimize_with_chem_os": false
  },
  "campaign_dispensed_amounts": {
    "spiro": {
      "chemical_name": "Spiro",
      "varied": false,
      "value": 0.07800000000000029,
      "units": "mg",
      "metadata": {
        "molar_weight_ mg": 1225.43,
        "concentration_mg_ml": 50,
        "requested_param": null,
        "requested_vol": 0.10057917469317255
      }
    },
    "cobalt": {
      "chemical_name": "FK102",
      "varied": true,
      "value": 0.08330000000000037,
      "units": "mg",
      "metadata": {
        "molar_weight_ mg": 1334.86,
        "concentration_mg_ml": 50,
        "requested_param": null,
        "requested_vol": 0.10775415864016083
      }
    },
    "tbp": {
      "chemical_name": "tBP",
      "varied": false,
      "value": 0.02939999999999987,
      "units": "mg",
      "metadata": {
        "molar_weight_ mg": 135.21,
        "concentration_mg_ml": 50,
        "requested_param": null,
        "requested_vol": 0.04166666666666667
      }
    },
    "annealing": {
      "varied": true,
      "value": 1.7501543462276459,
      "units": "s",
      "metadata": {}
    }
  },
  "properties": {
    "measurement_0": 2.276301516298578e-07,
    "measurement_1": 4.2615714520028286e-07,
    "measurement_2": 1.6025453250028675e-07,
    "measurement_3": 6.980742367684851e-07,
    "measurement_4": 1.3501015735528273e-07,
    "measurement_5": 3.039218449094366e-08,
    "measurement_6": 6.145645289329826e-09,
    "measurement_mean": 2.405234361763527e-07
  },
  "active_parameters_pickle_file": {
    "filename": "not yet defined"
  },
  "processes": {
    "x0": 0.9671384322275834,
    "x1": 0.8854154944419861
  },
  "chemOS": {
    "requested_params": {
      "x0": 0.9835099577903748,
      "x1": 0.0072923097759485245
    },
    "output_for_previous": {
      "campaign_name": "pseudomobility",
      "session_id": "dbad41d5-017b-4f35-b430-6be3f655fdb0",
      "experiment_id": "f4dba2b5-55b9-4896-98f8-50e2bfb11348",
      "execution_id": "31f4e035",
      "robot_id": "e0c4ac82",
      "processes": {
        "x0": 0.9671384322275834,
        "x1": 0.8854154944419861
      },
      "properties": {
        "measurement_0": 2.276301516298578e-07,
        "measurement_1": 4.2615714520028286e-07,
        "measurement_2": 1.6025453250028675e-07,
        "measurement_3": 6.980742367684851e-07,
        "measurement_4": 1.3501015735528273e-07,
        "measurement_5": 3.039218449094366e-08,
        "measurement_6": 6.145645289329826e-09,
        "measurement_mean": 2.405234361763527e-07
      }
    }
  },
  "operator_name": "Thomas",
  "operator_comment": "chemOS optimization of pseudomobility over cobalt annealing space"
}

File: Self-driving laboratory for accelerated discovery of thin-film materials: data repository/data/Optimization run 2/sample_014/_experiment-parameters.json
{
  "mapping_offsets": [
    0.0,
    1.0,
    2.0,
    3.0,
    4.0,
    5.0,
    6.0
  ],
  "flir_offsets": [
    0,
    15,
    30
  ],
  "spin_speed": {
    "min": 100.0,
    "max": 3800.0,
    "value": {
      "0": 1000,
      "1": 1000,
      "2": 1000,
      "3": 1000,
      "4": 1000,
      "5": 1000,
      "6": 1000,
      "7": 1000,
      "8": 1000,
      "9": 1000,
      "10": 1000,
      "11": 1000,
      "12": 1000,
      "13": 1000,
      "14": 1000
    },
    "units": "RPM",
    "optimize_with_chem_os": false
  },
  "spin_time": {
    "min": 10.0,
    "max": 120.0,
    "value": {
      "0": 60,
      "1": 60,
      "2": 60,
      "3": 60,
      "4": 60,
      "5": 60,
      "6": 60,
      "7": 60,
      "8": 60,
      "9": 60,
      "10": 60,
      "11": 60,
      "12": 60,
      "13": 60,
      "14": 60
    },
    "units": "s",
    "optimize_with_chem_os": false
  },
  "dispense_volume": {
    "min": 0.001,
    "max": 1.0,
    "value": 0.1,
    "units": "mL",
    "optimize_with_chem_os": false
  },
  "campaign_dispensed_amounts": {
    "spiro": {
      "chemical_name": "Spiro",
      "varied": false,
      "value": 0.10060000000000002,
      "units": "mg",
      "metadata": {
        "molar_weight_ mg": 1225.43,
        "concentration_mg_ml": 50,
        "requested_param": null,
        "requested_vol": 0.13085801900594088
      }
    },
    "cobalt": {
      "chemical_name": "FK102",
      "varied": true,
      "value": 0.05860000000000021,
      "units": "mg",
      "metadata": {
        "molar_weight_ mg": 1334.86,
        "concentration_mg_ml": 50,
        "requested_param": null,
        "requested_vol": 0.07747531432739248
      }
    },
    "tbp": {
      "chemical_name": "tBP",
      "varied": false,
      "value": 0.029100000000000126,
      "units": "mg",
      "metadata": {
        "molar_weight_ mg": 135.21,
        "concentration_mg_ml": 50,
        "requested_param": null,
        "requested_vol": 0.04166666666666667
      }
    },
    "annealing": {
      "varied": true,
      "value": 43.2607626914978,
      "units": "s",
      "metadata": {}
    }
  },
  "properties": {
    "measurement_0": 4.009516631833704e-07,
    "measurement_1": 3.914506632246732e-07,
    "measurement_2": 3.936758585496923e-07,
    "measurement_3": 3.9865572733714263e-07,
    "measurement_4": 4.071603543599272e-07,
    "measurement_5": 4.038939780871614e-07,
    "measurement_6": 4.007078878186095e-07,
    "measurement_mean": 3.994994475086538e-07
  },
  "active_parameters_pickle_file": {
    "filename": "not yet defined"
  },
  "processes": {
    "x0": 0.5162232417050873,
    "x1": 0.007912070490419865
  },
  "chemOS": {
    "requested_params": {
      "x0": 0.5435203313827515,
      "x1": 0.18025317788124084
    },
    "output_for_previous": {
      "campaign_name": "pseudomobility",
      "session_id": "dbad41d5-017b-4f35-b430-6be3f655fdb0",
      "experiment_id": "225a803b-d5fa-4e88-a25e-3cee6d3f4711",
      "execution_id": "f0f535cc",
      "robot_id": "e0c4ac82",
      "processes": {
        "x0": 0.5162232417050873,
        "x1": 0.007912070490419865
      },
      "properties": {
        "measurement_0": 4.009516631833704e-07,
        "measurement_1": 3.914506632246732e-07,
        "measurement_2": 3.936758585496923e-07,
        "measurement_3": 3.9865572733714263e-07,
        "measurement_4": 4.071603543599272e-07,
        "measurement_5": 4.038939780871614e-07,
        "measurement_6": 4.007078878186095e-07,
        "measurement_mean": 3.994994475086538e-07
      }
    }
  },
  "operator_name": "Thomas",
  "operator_comment": "chemOS optimization of pseudomobility over cobalt annealing space"
}

File: Self-driving laboratory for accelerated discovery of thin-film materials: data repository/data/Optimization run 2/sample_018/_experiment-parameters.json
{
  "mapping_offsets": [
    0.0,
    1.0,
    2.0,
    3.0,
    4.0,
    5.0,
    6.0
  ],
  "flir_offsets": [
    0,
    15,
    30
  ],
  "spin_speed": {
    "min": 100.0,
    "max": 3800.0,
    "value": {
      "0": 1000,
      "1": 1000,
      "2": 1000,
      "3": 1000,
      "4": 1000,
      "5": 1000,
      "6": 1000,
      "7": 1000,
      "8": 1000,
      "9": 1000,
      "10": 1000,
      "11": 1000,
      "12": 1000,
      "13": 1000,
      "14": 1000,
      "15": 1000,
      "16": 1000,
      "17": 1000,
      "18": 1000
    },
    "units": "RPM",
    "optimize_with_chem_os": false
  },
  "spin_time": {
    "min": 10.0,
    "max": 120.0,
    "value": {
      "0": 60,
      "1": 60,
      "2": 60,
      "3": 60,
      "4": 60,
      "5": 60,
      "6": 60,
      "7": 60,
      "8": 60,
      "9": 60,
      "10": 60,
      "11": 60,
      "12": 60,
      "13": 60,
      "14": 60,
      "15": 60,
      "16": 60,
      "17": 60,
      "18": 60
    },
    "units": "s",
    "optimize_with_chem_os": false
  },
  "dispense_volume": {
    "min": 0.001,
    "max": 1.0,
    "value": 0.1,
    "units": "mL",
    "optimize_with_chem_os": false
  },
  "campaign_dispensed_amounts": {
    "spiro": {
      "chemical_name": "Spiro",
      "varied": false,
      "value": 0.10270000000000001,
      "units": "mg",
      "metadata": {
        "molar_weight_ mg": 1225.43,
        "concentration_mg_ml": 50,
        "requested_param": null,
        "requested_vol": 0.12788925635708476
      }
    },
    "cobalt": {
      "chemical_name": "FK102",
      "varied": true,
      "value": 0.06340000000000012,
      "units": "mg",
      "metadata": {
        "molar_weight_ mg": 1334.86,
        "concentration_mg_ml": 50,
        "requested_param": null,
        "requested_vol": 0.08044407697624857
      }
    },
    "tbp": {
      "chemical_name": "tBP",
      "varied": false,
      "value": 0.030100000000000016,
      "units": "mg",
      "metadata": {
        "molar_weight_ mg": 135.21,
        "concentration_mg_ml": 50,
        "requested_param": null,
        "requested_vol": 0.04166666666666666
      }
    },
    "annealing": {
      "varied": true,
      "value": 67.10855484008789,
      "units": "s",
      "metadata": {}
    }
  },
  "properties": {
    "measurement_0": 1.576687637587836e-07,
    "measurement_1": 1.5346266075569864e-07,
    "measurement_2": 1.585090324805986e-07,
    "measurement_3": 1.5993269324666505e-07,
    "measurement_4": 1.5583220404872746e-07,
    "measurement_5": 1.5919188275090223e-07,
    "measurement_6": 1.6014540942188174e-07,
    "measurement_mean": 1.578203780661796e-07
  },
  "active_parameters_pickle_file": {
    "filename": "not yet defined"
  },
  "processes": {
    "x0": 0.022992593761146537,
    "x1": 0.5324913859367371
  },
  "chemOS": {
    "requested_params": {
      "x0": 0.5774478912353516,
      "x1": 0.2796189785003662
    },
    "output_for_previous": {
      "campaign_name": "pseudomobility",
      "session_id": "dbad41d5-017b-4f35-b430-6be3f655fdb0",
      "experiment_id": "fe436ff9-fc76-4ad0-906f-052c5d0c69c5",
      "execution_id": "7b336b7c",
      "robot_id": "e0c4ac82",
      "processes": {
        "x0": 0.022992593761146537,
        "x1": 0.5324913859367371
      },
      "properties": {
        "measurement_0": 1.576687637587836e-07,
        "measurement_1": 1.5346266075569864e-07,
        "measurement_2": 1.585090324805986e-07,
        "measurement_3": 1.5993269324666505e-07,
        "measurement_4": 1.5583220404872746e-07,
        "measurement_5": 1.5919188275090223e-07,
        "measurement_6": 1.6014540942188174e-07,
        "measurement_mean": 1.578203780661796e-07
      }
    }
  },
  "operator_name": "Thomas",
  "operator_comment": "chemOS optimization of pseudomobility over cobalt annealing space"
}

File: Self-driving laboratory for accelerated discovery of thin-film materials: data repository/data/Optimization run 2/sample_019/_experiment-parameters.json
{
  "mapping_offsets": [
    0.0,
    1.0,
    2.0,
    3.0,
    4.0,
    5.0,
    6.0
  ],
  "flir_offsets": [
    0,
    15,
    30
  ],
  "spin_speed": {
    "min": 100.0,
    "max": 3800.0,
    "value": {
      "0": 1000,
      "1": 1000,
      "2": 1000,
      "3": 1000,
      "4": 1000,
      "5": 1000,
      "6": 1000,
      "7": 1000,
      "8": 1000,
      "9": 1000,
      "10": 1000,
      "11": 1000,
      "12": 1000,
      "13": 1000,
      "14": 1000,
      "15": 1000,
      "16": 1000,
      "17": 1000,
      "18": 1000,
      "19": 1000
    },
    "units": "RPM",
    "optimize_with_chem_os": false
  },
  "spin_time": {
    "min": 10.0,
    "max": 120.0,
    "value": {
      "0": 60,
      "1": 60,
      "2": 60,
      "3": 60,
      "4": 60,
      "5": 60,
      "6": 60,
      "7": 60,
      "8": 60,
      "9": 60,
      "10": 60,
      "11": 60,
      "12": 60,
      "13": 60,
      "14": 60,
      "15": 60,
      "16": 60,
      "17": 60,
      "18": 60,
      "19": 60
    },
    "units": "s",
    "optimize_with_chem_os": false
  },
  "dispense_volume": {
    "min": 0.001,
    "max": 1.0,
    "value": 0.1,
    "units": "mL",
    "optimize_with_chem_os": false
  },
  "campaign_dispensed_amounts": {
    "spiro": {
      "chemical_name": "Spiro",
      "varied": false,
      "value": 0.10679999999999978,
      "units": "mg",
      "metadata": {
        "molar_weight_ mg": 1225.43,
        "concentration_mg_ml": 50,
        "requested_param": null,
        "requested_vol": 0.13336964733744247
      }
    },
    "cobalt": {
      "chemical_name": "FK102",
      "varied": true,
      "value": 0.05909999999999993,
      "units": "mg",
      "metadata": {
        "molar_weight_ mg": 1334.86,
        "concentration_mg_ml": 50,
        "requested_param": null,
        "requested_vol": 0.07496368599589083
      }
    },
    "tbp": {
      "chemical_name": "tBP",
      "varied": false,
      "value": 0.030199999999999783,
      "units": "mg",
      "metadata": {
        "molar_weight_ mg": 135.21,
        "concentration_mg_ml": 50,
        "requested_param": null,
        "requested_vol": 0.04166666666666667
      }
    },
    "annealing": {
      "varied": true,
      "value": 233.37514400482178,
      "units": "s",
      "metadata": {}
    }
  },
  "properties": {
    "measurement_0": 5.736497303225647e-07,
    "measurement_1": 5.559999263708519e-07,
    "measurement_2": 9.440284535820955e-08,
    "measurement_3": 3.3493519718289056e-07,
    "measurement_4": 1.3357162290915796e-08,
    "measurement_5": 0.0,
    "measurement_6": 0.0,
    "measurement_mean": 2.246206945036332e-07
  },
  "active_parameters_pickle_file": {
    "filename": "not yet defined"
  },
  "processes": {
    "x0": 0.566723997809267,
    "x1": 0.2796189785003662
  },
  "chemOS": {
    "requested_params": {
      "x0": 0.5159964561462402,
      "x1": 0.9723964333534241
    },
    "output_for_previous": {
      "campaign_name": "pseudomobility",
      "session_id": "dbad41d5-017b-4f35-b430-6be3f655fdb0",
      "experiment_id": "a0518f4a-3051-4e06-b965-3272e3c5d4d4",
      "execution_id": "a332e023",
      "robot_id": "e0c4ac82",
      "processes": {
        "x0": 0.566723997809267,
        "x1": 0.2796189785003662
      },
      "properties": {
        "measurement_0": 5.736497303225647e-07,
        "measurement_1": 5.559999263708519e-07,
        "measurement_2": 9.440284535820955e-08,
        "measurement_3": 3.3493519718289056e-07,
        "measurement_4": 1.3357162290915796e-08,
        "measurement_5": 0.0,
        "measurement_6": 0.0,
        "measurement_mean": 2.246206945036332e-07
      }
    }
  },
  "operator_name": "Thomas",
  "operator_comment": "chemOS optimization of pseudomobility over cobalt annealing space"
}
