Repository: berlinguette/ada

# Project Ada: public data repository
This repository contains data associated with Project Ada's robotic chemistry and materials science experiments.  For more information, see http://www.projectada.ca.

 - Taherimakhsousi, N. et al. Quantifying Defects in Thin Films using Machine Vision ([GitHub folder](https://github.com/berlinguette/ada/tree/master/2020_02%20Quantifying%20Thin-film%20Defects%20using%20Machine%20Vision))
 - MacLeod, B. P. et al. Self-driving laboratory for accelerated discovery of thin-film materials.

File: Self-driving laboratory for accelerated discovery of thin-film materials: data repository/data/Optimization run 2/sample_022/_experiment-parameters.json
{
  "mapping_offsets": [
    0.0,
    1.0,
    2.0,
    3.0,
    4.0,
    5.0,
    6.0
  ],
  "flir_offsets": [
    0,
    15,
    30
  ],
  "spin_speed": {
    "min": 100.0,
    "max": 3800.0,
    "value": {
      "0": 1000,
      "1": 1000,
      "2": 1000,
      "3": 1000,
      "4": 1000,
      "5": 1000,
      "6": 1000,
      "7": 1000,
      "8": 1000,
      "9": 1000,
      "10": 1000,
      "11": 1000,
      "12": 1000,
      "13": 1000,
      "14": 1000,
      "15": 1000,
      "16": 1000,
      "17": 1000,
      "18": 1000,
      "19": 1000,
      "20": 1000,
      "21": 1000,
      "22": 1000
    },
    "units": "RPM",
    "optimize_with_chem_os": false
  },
  "spin_time": {
    "min": 10.0,
    "max": 120.0,
    "value": {
      "0": 60,
      "1": 60,
      "2": 60,
      "3": 60,
      "4": 60,
      "5": 60,
      "6": 60,
      "7": 60,
      "8": 60,
      "9": 60,
      "10": 60,
      "11": 60,
      "12": 60,
      "13": 60,
      "14": 60,
      "15": 60,
      "16": 60,
      "17": 60,
      "18": 60,
      "19": 60,
      "20": 60,
      "21": 60,
      "22": 60
    },
    "units": "s",
    "optimize_with_chem_os": false
  },
  "dispense_volume": {
    "min": 0.001,
    "max": 1.0,
    "value": 0.1,
    "units": "mL",
    "optimize_with_chem_os": false
  },
  "campaign_dispensed_amounts": {
    "spiro": {
      "chemical_name": "Spiro",
      "varied": false,
      "value": 0.10829999999999984,
      "units": "mg",
      "metadata": {
        "molar_weight_ mg": 1225.43,
        "concentration_mg_ml": 50,
        "requested_param": null,
        "requested_vol": 0.1363971020021814
      }
    },
    "cobalt": {
      "chemical_name": "FK102",
      "varied": true,
      "value": 0.055700000000000305,
      "units": "mg",
      "metadata": {
        "molar_weight_ mg": 1334.86,
        "concentration_mg_ml": 50,
        "requested_param": null,
        "requested_vol": 0.07193623133115196
      }
    },
    "tbp": {
      "chemical_name": "tBP",
      "varied": false,
      "value": 0.030200000000000227,
      "units": "mg",
      "metadata": {
        "molar_weight_ mg": 135.21,
        "concentration_mg_ml": 50,
        "requested_param": null,
        "requested_vol": 0.04166666666666667
      }
    },
    "annealing": {
      "varied": true,
      "value": 41.09788656234741,
      "units": "s",
      "metadata": {}
    }
  },
  "properties": {
    "measurement_0": 6.220276960799229e-07,
    "measurement_1": 6.078937913021088e-07,
    "measurement_2": 5.479698856683688e-07,
    "measurement_3": 4.438976184132123e-07,
    "measurement_4": 5.863282185011299e-07,
    "measurement_5": 5.945938193230683e-07,
    "measurement_6": 1.9996677090096705e-07,
    "measurement_mean": 5.146682571698255e-07
  },
  "active_parameters_pickle_file": {
    "filename": "not yet defined"
  },
  "processes": {
    "x0": 0.591719470843194,
    "x1": 0.24990017712116241
  },
  "chemOS": {
    "requested_params": {
      "x0": 0.4841671586036682,
      "x1": 0.17124119400978088
    },
    "output_for_previous": {
      "campaign_name": "pseudomobility",
      "session_id": "dbad41d5-017b-4f35-b430-6be3f655fdb0",
      "experiment_id": "8b33dc2b-6489-48d9-894f-7bdbd421e120",
      "execution_id": "707aeee3",
      "robot_id": "e0c4ac82",
      "processes": {
        "x0": 0.591719470843194,
        "x1": 0.24990017712116241
      },
      "properties": {
        "measurement_0": 6.220276960799229e-07,
        "measurement_1": 6.078937913021088e-07,
        "measurement_2": 5.479698856683688e-07,
        "measurement_3": 4.438976184132123e-07,
        "measurement_4": 5.863282185011299e-07,
        "measurement_5": 5.945938193230683e-07,
        "measurement_6": 1.9996677090096705e-07,
        "measurement_mean": 5.146682571698255e-07
      }
    }
  },
  "operator_name": "Thomas",
  "operator_comment": "chemOS optimization of pseudomobility over cobalt annealing space"
}

File: Self-driving laboratory for accelerated discovery of thin-film materials: data repository/data/Optimization run 2/sample_024/_experiment-parameters.json
{
  "mapping_offsets": [
    0.0,
    1.0,
    2.0,
    3.0,
    4.0,
    5.0,
    6.0
  ],
  "flir_offsets": [
    0,
    15,
    30
  ],
  "spin_speed": {
    "min": 100.0,
    "max": 3800.0,
    "value": {
      "0": 1000,
      "1": 1000,
      "2": 1000,
      "3": 1000,
      "4": 1000,
      "5": 1000,
      "6": 1000,
      "7": 1000,
      "8": 1000,
      "9": 1000,
      "10": 1000,
      "11": 1000,
      "12": 1000,
      "13": 1000,
      "14": 1000,
      "15": 1000,
      "16": 1000,
      "17": 1000,
      "18": 1000,
      "19": 1000,
      "20": 1000,
      "21": 1000,
      "22": 1000,
      "23": 1000,
      "24": 1000
    },
    "units": "RPM",
    "optimize_with_chem_os": false
  },
  "spin_time": {
    "min": 10.0,
    "max": 120.0,
    "value": {
      "0": 60,
      "1": 60,
      "2": 60,
      "3": 60,
      "4": 60,
      "5": 60,
      "6": 60,
      "7": 60,
      "8": 60,
      "9": 60,
      "10": 60,
      "11": 60,
      "12": 60,
      "13": 60,
      "14": 60,
      "15": 60,
      "16": 60,
      "17": 60,
      "18": 60,
      "19": 60,
      "20": 60,
      "21": 60,
      "22": 60,
      "23": 60,
      "24": 60
    },
    "units": "s",
    "optimize_with_chem_os": false
  },
  "dispense_volume": {
    "min": 0.001,
    "max": 1.0,
    "value": 0.1,
    "units": "mL",
    "optimize_with_chem_os": false
  },
  "campaign_dispensed_amounts": {
    "spiro": {
      "chemical_name": "Spiro",
      "varied": false,
      "value": 0.10779999999999967,
      "units": "mg",
      "metadata": {
        "molar_weight_ mg": 1225.43,
        "concentration_mg_ml": 50,
        "requested_param": null,
        "requested_vol": 0.1347071258870427
      }
    },
    "cobalt": {
      "chemical_name": "FK102",
      "varied": true,
      "value": 0.05660000000000043,
      "units": "mg",
      "metadata": {
        "molar_weight_ mg": 1334.86,
        "concentration_mg_ml": 50,
        "requested_param": null,
        "requested_vol": 0.07362620744629063
      }
    },
    "tbp": {
      "chemical_name": "tBP",
      "varied": false,
      "value": 0.02970000000000006,
      "units": "mg",
      "metadata": {
        "molar_weight_ mg": 135.21,
        "concentration_mg_ml": 50,
        "requested_param": null,
        "requested_vol": 0.04166666666666667
      }
    },
    "annealing": {
      "varied": true,
      "value": 62.350852489471436,
      "units": "s",
      "metadata": {}
    }
  },
  "properties": {
    "measurement_0": 6.802163114851056e-07,
    "measurement_1": 7.457391900811642e-07,
    "measurement_2": 7.216286655710083e-07,
    "measurement_3": 7.063893888651561e-07,
    "measurement_4": 6.641706817539401e-07,
    "measurement_5": 6.873547574644406e-07,
    "measurement_6": 6.985287328200752e-07,
    "measurement_mean": 7.005753897201272e-07
  },
  "active_parameters_pickle_file": {
    "filename": "not yet defined"
  },
  "processes": {
    "x0": 0.3374966513963928,
    "x1": 0.29273703694343567
  },
  "chemOS": {
    "requested_params": {
      "x0": 0.5017583966255188,
      "x1": 0.259795218706131
    },
    "output_for_previous": {
      "campaign_name": "pseudomobility",
      "session_id": "dbad41d5-017b-4f35-b430-6be3f655fdb0",
      "experiment_id": "f8d39da2-5f2d-4a49-af05-61d819e18673",
      "execution_id": "46dc0d91",
      "robot_id": "e0c4ac82",
      "processes": {
        "x0": 0.3374966513963928,
        "x1": 0.29273703694343567
      },
      "properties": {
        "measurement_0": 6.802163114851056e-07,
        "measurement_1": 7.457391900811642e-07,
        "measurement_2": 7.216286655710083e-07,
        "measurement_3": 7.063893888651561e-07,
        "measurement_4": 6.641706817539401e-07,
        "measurement_5": 6.873547574644406e-07,
        "measurement_6": 6.985287328200752e-07,
        "measurement_mean": 7.005753897201272e-07
      }
    }
  },
  "operator_name": "Thomas",
  "operator_comment": "chemOS optimization of pseudomobility over cobalt annealing space"
}

File: Self-driving laboratory for accelerated discovery of thin-film materials: data repository/data/Optimization run 2/sample_027/_experiment-parameters.json
{
  "mapping_offsets": [
    0.0,
    1.0,
    2.0,
    3.0,
    4.0,
    5.0,
    6.0
  ],
  "flir_offsets": [
    0,
    15,
    30
  ],
  "spin_speed": {
    "min": 100.0,
    "max": 3800.0,
    "value": {
      "0": 1000,
      "1": 1000,
      "2": 1000,
      "3": 1000,
      "4": 1000,
      "5": 1000,
      "6": 1000,
      "7": 1000,
      "8": 1000,
      "9": 1000,
      "10": 1000,
      "11": 1000,
      "12": 1000,
      "13": 1000,
      "14": 1000,
      "15": 1000,
      "16": 1000,
      "17": 1000,
      "18": 1000,
      "19": 1000,
      "20": 1000,
      "21": 1000,
      "22": 1000,
      "23": 1000,
      "24": 1000,
      "25": 1000,
      "26": 1000,
      "27": 1000
    },
    "units": "RPM",
    "optimize_with_chem_os": false
  },
  "spin_time": {
    "min": 10.0,
    "max": 120.0,
    "value": {
      "0": 60,
      "1": 60,
      "2": 60,
      "3": 60,
      "4": 60,
      "5": 60,
      "6": 60,
      "7": 60,
      "8": 60,
      "9": 60,
      "10": 60,
      "11": 60,
      "12": 60,
      "13": 60,
      "14": 60,
      "15": 60,
      "16": 60,
      "17": 60,
      "18": 60,
      "19": 60,
      "20": 60,
      "21": 60,
      "22": 60,
      "23": 60,
      "24": 60,
      "25": 60,
      "26": 60,
      "27": 60
    },
    "units": "s",
    "optimize_with_chem_os": false
  },
  "dispense_volume": {
    "min": 0.001,
    "max": 1.0,
    "value": 0.1,
    "units": "mL",
    "optimize_with_chem_os": false
  },
  "campaign_dispensed_amounts": {
    "spiro": {
      "chemical_name": "Spiro",
      "varied": false,
      "value": 0.13200000000000012,
      "units": "mg",
      "metadata": {
        "molar_weight_ mg": 1225.43,
        "concentration_mg_ml": 50,
        "requested_param": null,
        "requested_vol": 0.16255531299460116
      }
    },
    "cobalt": {
      "chemical_name": "FK102",
      "varied": true,
      "value": 0.0343,
      "units": "mg",
      "metadata": {
        "molar_weight_ mg": 1334.86,
        "concentration_mg_ml": 50,
        "requested_param": null,
        "requested_vol": 0.04577802033873221
      }
    },
    "tbp": {
      "chemical_name": "tBP",
      "varied": false,
      "value": 0.029999999999999805,
      "units": "mg",
      "metadata": {
        "molar_weight_ mg": 135.21,
        "concentration_mg_ml": 50,
        "requested_param": null,
        "requested_vol": 0.04166666666666667
      }
    },
    "annealing": {
      "varied": true,
      "value": 79.72633123397827,
      "units": "s",
      "metadata": {}
    }
  },
  "properties": {
    "measurement_0": 7.248945527803334e-07,
    "measurement_1": 7.285919799397486e-07,
    "measurement_2": 7.264276802700899e-07,
    "measurement_3": 7.360748795449873e-07,
    "measurement_4": 7.386969374832627e-07,
    "measurement_5": 7.407933364583248e-07,
    "measurement_6": 7.397618212744881e-07,
    "measurement_mean": 7.336058839644622e-07
  },
  "active_parameters_pickle_file": {
    "filename": "not yet defined"
  },
  "processes": {
    "x0": 0.4413406206741993,
    "x1": 0.2086683064699173
  },
  "chemOS": {
    "requested_params": {
      "x0": 0.25852862000465393,
      "x1": 0.3321930468082428
    },
    "output_for_previous": {
      "campaign_name": "pseudomobility",
      "session_id": "dbad41d5-017b-4f35-b430-6be3f655fdb0",
      "experiment_id": "56265be6-0400-45c7-97fa-416a5db4a814",
      "execution_id": "1a32d555",
      "robot_id": "e0c4ac82",
      "processes": {
        "x0": 0.4413406206741993,
        "x1": 0.2086683064699173
      },
      "properties": {
        "measurement_0": 7.248945527803334e-07,
        "measurement_1": 7.285919799397486e-07,
        "measurement_2": 7.264276802700899e-07,
        "measurement_3": 7.360748795449873e-07,
        "measurement_4": 7.386969374832627e-07,
        "measurement_5": 7.407933364583248e-07,
        "measurement_6": 7.397618212744881e-07,
        "measurement_mean": 7.336058839644622e-07
      }
    }
  },
  "operator_name": "Thomas",
  "operator_comment": "chemOS optimization of pseudomobility over cobalt annealing space"
}

File: Self-driving laboratory for accelerated discovery of thin-film materials: data repository/data/Optimization run 2/sample_034/_experiment-parameters.json
{
  "mapping_offsets": [
    0.0,
    1.0,
    2.0,
    3.0,
    4.0,
    5.0,
    6.0
  ],
  "flir_offsets": [
    0,
    15,
    30
  ],
  "spin_speed": {
    "min": 100.0,
    "max": 3800.0,
    "value": {
      "0": 1000,
      "1": 1000,
      "2": 1000,
      "3": 1000,
      "4": 1000,
      "5": 1000,
      "6": 1000,
      "7": 1000,
      "8": 1000,
      "9": 1000,
      "10": 1000,
      "11": 1000,
      "12": 1000,
      "13": 1000,
      "14": 1000,
      "15": 1000,
      "16": 1000,
      "17": 1000,
      "18": 1000,
      "19": 1000,
      "20": 1000,
      "21": 1000,
      "22": 1000,
      "23": 1000,
      "24": 1000,
      "25": 1000,
      "26": 1000,
      "27": 1000,
      "28": 1000,
      "29": 1000,
      "30": 1000,
      "31": 1000,
      "32": 1000,
      "33": 1000,
      "34": 1000
    },
    "units": "RPM",
    "optimize_with_chem_os": false
  },
  "spin_time": {
    "min": 10.0,
    "max": 120.0,
    "value": {
      "0": 60,
      "1": 60,
      "2": 60,
      "3": 60,
      "4": 60,
      "5": 60,
      "6": 60,
      "7": 60,
      "8": 60,
      "9": 60,
      "10": 60,
      "11": 60,
      "12": 60,
      "13": 60,
      "14": 60,
      "15": 60,
      "16": 60,
      "17": 60,
      "18": 60,
      "19": 60,
      "20": 60,
      "21": 60,
      "22": 60,
      "23": 60,
      "24": 60,
      "25": 60,
      "26": 60,
      "27": 60,
      "28": 60,
      "29": 60,
      "30": 60,
      "31": 60,
      "32": 60,
      "33": 60,
      "34": 60
    },
    "units": "s",
    "optimize_with_chem_os": false
  },
  "dispense_volume": {
    "min": 0.001,
    "max": 1.0,
    "value": 0.1,
    "units": "mL",
    "optimize_with_chem_os": false
  },
  "campaign_dispensed_amounts": {
    "spiro": {
      "chemical_name": "Spiro",
      "varied": false,
      "value": 0.12209999999999965,
      "units": "mg",
      "metadata": {
        "molar_weight_ mg": 1225.43,
        "concentration_mg_ml": 50,
        "requested_param": null,
        "requested_vol": 0.15230403899590111
      }
    },
    "cobalt": {
      "chemical_name": "FK102",
      "varied": true,
      "value": 0.04179999999999984,
      "units": "mg",
      "metadata": {
        "molar_weight_ mg": 1334.86,
        "concentration_mg_ml": 50,
        "requested_param": null,
        "requested_vol": 0.05602929433743223
      }
    },
    "tbp": {
      "chemical_name": "tBP",
      "varied": false,
      "value": 0.030200000000000227,
      "units": "mg",
      "metadata": {
        "molar_weight_ mg": 135.21,
        "concentration_mg_ml": 50,
        "requested_param": null,
        "requested_vol": 0.04166666666666666
      }
    },
    "annealing": {
      "varied": true,
      "value": 34.724003076553345,
      "units": "s",
      "metadata": {}
    }
  },
  "properties": {
    "measurement_0": 7.448727875943025e-07,
    "measurement_1": 7.572988243359572e-07,
    "measurement_2": 7.393058218460012e-07,
    "measurement_3": 7.467588683988316e-07,
    "measurement_4": 7.400487123061105e-07,
    "measurement_5": 7.485014954231212e-07,
    "measurement_6": 7.568399581924375e-07,
    "measurement_mean": 7.476609240138232e-07
  },
  "active_parameters_pickle_file": {
    "filename": "not yet defined"
  },
  "processes": {
    "x0": 0.24653825501400312,
    "x1": 0.24592848122119904
  },
  "chemOS": {
    "requested_params": {
      "x0": 0.33771979808807373,
      "x1": 0.1446833461523056
    },
    "output_for_previous": {
      "campaign_name": "pseudomobility",
      "session_id": "dbad41d5-017b-4f35-b430-6be3f655fdb0",
      "experiment_id": "da24f453-54fe-4bd0-92e2-20a6f140a611",
      "execution_id": "881e318d",
      "robot_id": "e0c4ac82",
      "processes": {
        "x0": 0.24653825501400312,
        "x1": 0.24592848122119904
      },
      "properties": {
        "measurement_0": 7.448727875943025e-07,
        "measurement_1": 7.572988243359572e-07,
        "measurement_2": 7.393058218460012e-07,
        "measurement_3": 7.467588683988316e-07,
        "measurement_4": 7.400487123061105e-07,
        "measurement_5": 7.485014954231212e-07,
        "measurement_6": 7.568399581924375e-07,
        "measurement_mean": 7.476609240138232e-07
      }
    }
  },
  "operator_name": "Thomas",
  "operator_comment": "chemOS optimization of pseudomobility over cobalt annealing space"
}
